Repository: ashrpv/computer_science_in_nanoscience

# Компьютерные и информационные технологии в нанонауке

Курс для магистрантов и исследователей в нанонауке и материаловедении: от Python и экспериментальных данных до планирования исследований, моделей, машинного обучения и работы с данными производственного процесса.

## Цель

Научиться получать проверяемый результат из экспериментальных данных: описать дизайн, подготовить таблицы, выбрать модель, оценить неопределённость и воспроизвести расчёт. Курс использует Python. Основы статистики и ANOVA предполагаются изученными ранее; в прикладных темах разбираются необходимые предпосылки и типичные ошибки.

Оценивание строится преимущественно на мини-проектах. Итоговый проект связан с научной работой обучающегося либо с близкой темой, если собственные данные использовать невозможно.

## Порядок модулей

Курс начинается с расширенного введения в Python и продолжается организацией данных, планированием эксперимента, анализом измерений, моделированием, машинным обучением и переходом к производственному процессу. Номера ниже обозначают порядок материалов, а не распределение академических часов.

| № | Модуль | Содержание |
|---|---|---|
| 1 | Python для научных данных | [Основы, функции, модули и окружения, NumPy, Matplotlib и Seaborn](python_basics/README.md) |
| 2 | Экспериментальные данные и воспроизводимость | [Единица наблюдения, tidy-таблицы, метаданные, notebook и Git](experimental_data/05-reproducibility.md) |

# STA железосодержащих материалов: учебный набор

11 экспериментальных выгрузок NETZSCH STA 449 F5, 82 325 отсчётов. Набор предназначен для обучения обработке DSC/TG, проверке сопоставимости опытов и планированию следующего измерения. **Это 11 прогонов, а не 82 325 независимых опытов.** Исходные образцы и подготовка не документированы достаточно подробно для причинного вывода о фазе, влиянии матрицы или кинетических параметрах.

| Прогоны | Роль | Ограничение |
|---|---|---|
| 198, 201 | Нитрат, номинально 15 и 25 K/мин | Разные прогоны; метаданные 198 конфликтуют с названием |
| 200, 202 | Сульфат, номинально 15 и 25 K/мин | Степень окисления и гидратация 202 не подтверждены |
| 197 | SiO₂ + нитрат, 15 затем 5 K/мин | Неясен смысл «повторный»; граница сегментов |
| 105, 106, 107, 108 | Историческая матричная серия в Al | Разные составы, программы, атмосферы/предыстория |
| 028, 043 | Fe₃O₄ и Fe₃O₄@SiO₂ | Экспортированы разные сегменты/диапазоны; 043 содержит DSC(subtr.3) |

## Файлы и запуск

- [`raw/sta_NNN.csv`](raw/sta_198.csv): **обезличенный** приборный экспорт в UTF-8; многострочная шапка, разделитель `;`, десятичная запятая (028: точка). Все строки числового блока исходного файла сохранены без правки, включая разрядность и порядок.
- [`processed/sta_NNN.csv`](processed/sta_198.csv): прямоугольная таблица в UTF-8, запятая-разделитель и десятичная точка, пустая ячейка означает отсутствие канала. Числа представлены исходными десятичными строками без округления, сглаживания, удаления точек или перенормировки.
- [`manifest.csv`](manifest.csv): числа строк, приборные поля, каналы, SHA-256 исходно предоставленного файла, опубликованного raw и обработанного CSV. Исходный хеш служит только для сверки с оригиналом, который публично не хранится.
- [`data_dictionary.md`](data_dictionary.md) и [`issues.csv`](issues.csv): единицы, решения и нерешённые вопросы. `prepare.py` повторно создаёт processed CSV из опубликованных raw CSV.

```bash
python datasets/sta_iron_oxides/prepare.py
python -m unittest discover -s datasets/sta_iron_oxides/tests -v
```

Для анализа: `pd.read_csv('datasets/sta_iron_oxides/processed/sta_198.csv', dtype={'run_id':str})`. Для загрузки raw сначала найдите строку `##Temp./°C;`, сохраните остальные строки шапки как метаданные и читайте числовой блок с `sep=';'` и `decimal=','` (028: `'.'`). Не сортируйте целый прогон по температуре: выдержки и охлаждение должны оставаться в порядке измерения. В нескольких записях нет TG; пустое значение массы не означает неизменную массу.

## Происхождение и обезличивание

Исходные 11 файлов предоставлены автором курса. Их байты в `raw/` перекодированы из CP1251 в UTF-8, а значения строк `#FILE`, `#OPERATOR`, `#LABORATORY` заменены нейтральными кодами; остальные заголовки и *все строки числового блока* сохранены. Имя исходного файла не публикуется, чтобы не раскрывать имя участника в названии двух измерений; сопоставление выполняется по номеру прогона и хешу в manifest. Календарные даты и коды образцов сохранены для оценки сопоставимости. Преобразование `prepare.py` меняет только структуру таблицы и десятичный разделитель; она не корректирует DSC и TG.

Одинаковый номер не гарантирует физическую тождественность между сериями; «M8», «П8» и «П1» не объединяются по названию. `SAMPLE`, `MATERIAL` и `IDENTITY` воспроизведены как отдельные приборные поля; см. журнал противоречий.

File: datasets/sta_iron_oxides/raw/sta_043.csv (part 1 of 11)
#EXPORTTYPE:                 ;ALL                                                            
#FILE:;sta_043.ngb-ss5
#FORMAT:                     ;NETZSCH5                                                       
#FTYPE:                      ;ANSI                                                           
#IDENTITY:                   ;43                                                             
#DECIMAL:                    ;COMMA                                                          
#SEPARATOR:                  ;SEMICOLON                                                      
#MTYPE:                      ;DSC                                                            
#MSUBTYPE:                   ;                                                               
#INSTRUMENT:                 ;NETZSCH STA 449F5                                              
#PROJECT:                    ;Эпсилон-Fe2O3                                                  
#DATE/TIME:                  ;30.05.2018 13:48:49 (UTC+3)                                    
#CORR. FILE:                 ;                                                               
#TEMPCAL:                    ;10 К Al2O3 - тигель N2.ngb-ts5                                 
#SENSITIVITY:                ;10 K Al2О3 - тигель N2.ngb-es5                                 
#LABORATORY:;lab_redacted
#OPERATOR:;operator_redacted
#REMARK:                     ;                                                               
#SAMPLE:                     ;Магн.-Соос. 0.6 ТЕОС 4ч                                        
#SAMPLE MASS /mg:            ;8,430                                                          
#MATERIAL:                   ;Fe3O4                                                          
#REFERENCE:                  ;пустой тигель                                                  
#REFERENCE MASS /mg:         ;0                                                              
#TYPE OF CRUCIBLE:           ;DSC/TG pan Al2O3                                               
#SAMPLE CRUCIBLE MASS /mg:   ;0                                                              
#REFERENCE CRUCIBLE MASS /mg:;0                                                              
#DSC RANGE /µV:              ;5000                                                           
#TG RANGE /mg:               ;35000                                                          
#TAU-R:                      ;---                                                            
#CORR. CODE:                 ;000                                                            
#EXO:                        ;+1                                                             
#RANGE:                      ;300°C/10,0(K/min)/1200°C                                       
#SEGMENT:                    ;S3/4                                                           
#SEG. 3:                     ;300°C/10,0(K/min)/1200°C                                       

#*RESULTS:;File;Segment;Result;Unit;Y_value;Unit;Range_Xmin;Unit;Range_Xmax;Unit;Range_Ymin;Unit;Range_Ymax;Unit

##Temp./°C;Time/min;DSC(subtr.3)/(mW/mg);Sensit./(uV/mW);Segment
 315,71301; 16,20917;       0,41979;0,77613;3
 315,67499; 16,21917;       0,41930;0,77616;3
 315,66101; 16,22917;       0,41848;0,77618;3
 315,62601; 16,23917;       0,41660;0,77620;3
 315,61099; 16,24917;       0,41519;0,77622;3
 315,58301; 16,25917;       0,41460;0,77624;3
 315,55399; 16,26917;       0,41330;0,77626;3
 315,52600; 16,27917;       0,41329;0,77629;3
 315,50400; 16,28917;       0,41142;0,77630;3
 315,49100; 16,29917;       0,41165;0,77631;3
 315,46201; 16,30917;       0,41152;0,77634;3
 315,44199; 16,31917;       0,40964;0,77635;3
 315,43100; 16,32917;       0,40905;0,77636;3
 315,39401; 16,33917;       0,40869;0,77639;3
 315,37299; 16,34917;       0,41043;0,77641;3
 315,35800; 16,35917;       0,40879;0,77642;3
 315,32901; 16,36917;       0,40866;0,77644;3
 315,32001; 16,37917;       0,40714;0,77645;3
 315,30099; 16,38917;       0,40737;0,77647;3
 315,26401; 16,39917;       0,40700;0,77650;3
 315,25299; 16,40917;       0,40793;0,77651;3
 315,22900; 16,41917;       0,40804;0,77653;3
 315,22900; 16,42917;       0,40850;0,77653;3
 315,20700; 16,43917;       0,40675;0,77654;3
 315,17700; 16,44917;       0,40720;0,77657;3
 315,17001; 16,45917;       0,40673;0,77657;3
 315,15900; 16,46917;       0,40696;0,77658;3
 315,12601; 16,47917;       0,40648;0,77661;3
 315,12201; 16,48917;       0,40671;0,77661;3
 315,10501; 16,49917;       0,40775;0,77663;3
 315,08899; 16,50917;       0,40728;0,77664;3
 315,07401; 16,51917;       0,40844;0,77665;3
 315,06299; 16,52917;       0,40820;0,77666;3
 315,05099; 16,53917;       0,40738;0,77667;3
 315,04501; 16,54917;       0,40668;0,77667;3
 315,02899; 16,55917;       0,40853;0,77669;3
 315,01501; 16,56917;       0,40830;0,77670;3
 315,01599; 16,57917;       0,40888;0,77670;3
 315,01199; 16,58917;       0,41051;0,77670;3
 314,99799; 16,59917;       0,41062;0,77671;3
 314,99799; 16,60917;       0,41085;0,77671;3
 314,99399; 16,61917;       0,41108;0,77672;3
 314,97198; 16,62917;       0,41119;0,77673;3
 314,96301; 16,63917;       0,41200;0,77674;3
 314,95599; 16,64917;       0,41340;0,77675;3
 314,95499; 16,65917;       0,41293;0,77675;3
 314,94901; 16,66917;       0,41235;0,77675;3
 314,95200; 16,67917;       0,41328;0,77675;3
 314,94000; 16,68917;       0,41397;0,77676;3
 314,94699; 16,69917;       0,41491;0,77675;3
 314,94901; 16,70917;       0,41689;0,77675;3
 314,95001; 16,71917;       0,41736;0,77675;3
 314,94000; 16,72917;       0,41712;0,77676;3
 314,94400; 16,73917;       0,41782;0,77676;3
 314,94501; 16,74917;       0,41794;0,77676;3
 314,94901; 16,75917;       0,41887;0,77675;3
 314,95001; 16,76917;       0,41957;0,77675;3
 314,94501; 16,77917;       0,41922;0,77676;3
 314,95499; 16,78917;       0,41934;0,77675;3
 314,96201; 16,79917;       0,42156;0,77674;3
 314,95999; 16,80917;       0,42202;0,77674;3
 314,97101; 16,81917;       0,42203;0,77673;3
 314,98700; 16,82917;       0,42343;0,77672;3
 314,98999; 16,83917;       0,42495;0,77672;3
 314,99701; 16,84917;       0,42413;0,77671;3
 315,01901; 16,85917;       0,42403;0,77670;3
 315,02301; 16,86917;       0,42484;0,77669;3
 315,03900; 16,87917;       0,42555;0,77668;3
 315,04901; 16,88917;       0,42684;0,77667;3
 315,05499; 16,89917;       0,42719;0,77667;3
 315,07300; 16,90917;       0,42801;0,77665;3
 315,09500; 16,91917;       0,42965;0,77663;3
 315,10699; 16,92917;       0,42873;0,77662;3
 315,11700; 16,93917;       0,43036;0,77662;3
 315,13901; 16,94917;       0,43119;0,77660;3
 315,15900; 16,95917;       0,43120;0,77658;3
 315,18301; 16,96917;       0,43086;0,77656;3
 315,19601; 16,97917;       0,43005;0,77655;3
 315,21899; 16,98917;       0,43064;0,77653;3
 315,24301; 16,99917;       0,43357;0,77651;3
 315,26401; 17,00917;       0,43486;0,77650;3
 315,28500; 17,01917;       0,43347;0,77648;3
 315,29901; 17,02917;       0,43429;0,77647;3
 315,33701; 17,03917;       0,43524;0,77644;3
 315,35800; 17,04917;       0,43607;0,77642;3
 315,38101; 17,05917;       0,43643;0,77640;3
 315,40302; 17,06917;       0,43679;0,77638;3
 315,42801; 17,07917;       0,43855;0,77636;3
 315,46600; 17,08917;       0,43891;0,77633;3
 315,47900; 17,09917;       0,43845;0,77632;3
 315,51999; 17,10917;       0,43929;0,77629;3
 315,55099; 17,11917;       0,43954;0,77627;3
 315,57999; 17,12917;       0,44083;0,77624;3
 315,60599; 17,13917;       0,44131;0,77622;3
 315,64301; 17,14917;       0,44284;0,77619;3
 315,67801; 17,15917;       0,44181;0,77616;3
 315,71600; 17,16917;       0,44218;0,77613;3
 315,74100; 17,17917;       0,44242;0,77611;3
 315,77399; 17,18917;       0,44349;0,77608;3
 315,81201; 17,19917;       0,44479;0,77605;3
 315,85300; 17,20917;       0,44562;0,77602;3
 315,89700; 17,21917;       0,44506;0,77599;3
 315,93100; 17,22917;       0,44531;0,77596;3
 315,96701; 17,23917;       0,44532;0,77593;3
 316,01099; 17,24917;       0,44534;0,77589;3
 316,04199; 17,25917;       0,44641;0,77587;3
 316,09500; 17,26917;       0,44655;0,77583;3
 316,12201; 17,27917;       0,44680;0,77580;3
 316,16400; 17,28917;       0,44693;0,77577;3
 316,20599; 17,29917;       0,44777;0,77574;3
 316,25201; 17,30917;       0,44826;0,77570;3
 316,30200; 17,31917;       0,44863;0,77566;3
 316,34100; 17,32917;       0,44981;0,77563;3
 316,39001; 17,33917;       0,44914;0,77559;3
 316,43900; 17,34917;       0,45044;0,77555;3
 316,48700; 17,35917;       0,44918;0,77551;3
 316,53000; 17,36917;       0,45049;0,77548;3
 316,57501; 17,37917;       0,45086;0,77544;3
 316,63101; 17,38917;       0,45205;0,77539;3
 316,67899; 17,39917;       0,45196;0,77536;3
 316,72101; 17,40917;       0,45186;0,77532;3
 316,77301; 17,41917;       0,45247;0,77528;3
 316,82999; 17,42917;       0,45390;0,77523;3
 316,88699; 17,43917;       0,45322;0,77519;3
 316,93100; 17,44917;       0,45523;0,77515;3
 316,99200; 17,45917;       0,45607;0,77510;3
 317,04501; 17,46917;       0,45481;0,77506;3
 317,09100; 17,47917;       0,45472;0,77502;3
 317,15500; 17,48917;       0,45463;0,77497;3
 317,20401; 17,49917;       0,45559;0,77493;3
 317,25800; 17,50917;       0,45620;0,77489;3
 317,31201; 17,51917;       0,45529;0,77485;3
 317,37299; 17,52917;       0,45625;0,77480;3
 317,42999; 17,53917;       0,45780;0,77475;3
 317,48199; 17,54917;       0,45771;0,77471;3
 317,54599; 17,55917;       0,45727;0,77466;3
 317,59900; 17,56917;       0,45718;0,77462;3
 317,66199; 17,57917;       0,45791;0,77456;3
 317,72101; 17,58917;       0,45852;0,77452;3
 317,78299; 17,59917;       0,45855;0,77447;3
 317,85400; 17,60917;       0,45940;0,77441;3
 317,90799; 17,61917;       0,45943;0,77437;3
 317,97000; 17,62917;       0,45981;0,77432;3
 318,03601; 17,63917;       0,45972;0,77426;3
 318,08701; 17,64917;       0,46022;0,77422;3
 318,15302; 17,65917;       0,46142;0,77417;3
 318,21799; 17,66917;       0,46156;0,77412;3
 318,28101; 17,67917;       0,46218;0,77407;3
 318,34299; 17,68917;       0,46326;0,77402;3
 318,41501; 17,69917;       0,46295;0,77396;3
 318,48099; 17,70917;       0,46251;0,77391;3
 318,53400; 17,71917;       0,46335;0,77386;3
 318,59000; 17,72917;       0,46396;0,77382;3
 318,66000; 17,73917;       0,46493;0,77376;3
 318,72299; 17,74917;       0,46543;0,77371;3
 318,79800; 17,75917;       0,46406;0,77365;3
 318,87399; 17,76917;       0,46434;0,77359;3
 318,94000; 17,77917;       0,46600;0,77354;3
 319,00601; 17,78917;       0,46721;0,77349;3
 319,06201; 17,79917;       0,46560;0,77344;3
 319,13300; 17,80917;       0,46680;0,77339;3
 319,20401; 17,81917;       0,46625;0,77333;3
 319,27499; 17,82917;       0,46628;0,77327;3
 319,35101; 17,83917;       0,46632;0,77321;3
 319,42200; 17,84917;       0,46846;0,77315;3
 319,49301; 17,85917;       0,47049;0,77310;3
 319,55200; 17,86917;       0,46969;0,77305;3
 319,63300; 17,87917;       0,46903;0,77299;3
 319,69400; 17,88917;       0,47093;0,77294;3
 319,76700; 17,89917;       0,47191;0,77288;3
 319,83301; 17,90917;       0,47077;0,77283;3
 319,91299; 17,91917;       0,47057;0,77276;3
 319,98401; 17,92917;       0,47154;0,77271;3
 320,05801; 17,93917;       0,47299;0,77265;3
 320,11801; 17,94917;       0,47442;0,77260;3
 320,19501; 17,95917;       0,47446;0,77254;3
 320,26599; 17,96917;       0,47496;0,77248;3
 320,34100; 17,97917;       0,47523;0,77242;3
 320,41199; 17,98917;       0,47574;0,77236;3
 320,48099; 17,99917;       0,47577;0,77231;3
 320,54999; 18,00917;       0,47616;0,77225;3
 320,61700; 18,01917;       0,47748;0,77220;3
 320,71100; 18,02917;       0,47776;0,77213;3
 320,76901; 18,03917;       0,47873;0,77208;3
 320,84201; 18,04917;       0,48029;0,77202;3
 320,92899; 18,05917;       0,48162;0,77195;3
 320,99701; 18,06917;       0,48200;0,77190;3
 321,06699; 18,07917;       0,48274;0,77184;3
 321,14401; 18,08917;       0,48348;0,77178;3
 321,21600; 18,09917;       0,48399;0,77172;3
 321,28799; 18,10917;       0,48402;0,77167;3
 321,35999; 18,11917;       0,48559;0,77161;3
 321,44400; 18,12917;       0,48668;0,77154;3
 321,52200; 18,13917;       0,48660;0,77148;3
 321,58499; 18,14917;       0,48734;0,77143;3
 321,66699; 18,15917;       0,48867;0,77137;3
 321,74200; 18,16917;       0,48883;0,77131;3
 321,81000; 18,17917;       0,48945;0,77125;3
 321,89099; 18,18917;       0,48937;0,77119;3
 321,96701; 18,19917;       0,49141;0,77113;3
 322,05499; 18,20917;       0,49239;0,77106;3
 322,12701; 18,21917;       0,49407;0,77100;3
 322,20001; 18,22917;       0,49458;0,77094;3
 322,27600; 18,23917;       0,49450;0,77088;3
 322,34698; 18,24917;       0,49606;0,77083;3
 322,43301; 18,25917;       0,49751;0,77076;3
 322,50101; 18,26917;       0,49778;0,77070;3
 322,58301; 18,27917;       0,49923;0,77064;3
 322,64999; 18,28917;       0,49927;0,77059;3
 322,73499; 18,29917;       0,49990;0,77052;3
 322,80099; 18,30917;       0,50028;0,77047;3
 322,87799; 18,31917;       0,50232;0,77041;3
 322,96100; 18,32917;       0,50319;0,77034;3
 323,04099; 18,33917;       0,50452;0,77028;3
 323,11401; 18,34917;       0,50491;0,77022;3
 323,19699; 18,35917;       0,50542;0,77015;3
 323,26999; 18,36917;       0,50593;0,77010;3
 323,33701; 18,37917;       0,50820;0,77004;3
 323,42099; 18,38917;       0,50989;0,76998;3
 323,49200; 18,39917;       0,51075;0,76992;3
 323,56100; 18,40917;       0,51055;0,76987;3
 323,64401; 18,41917;       0,51247;0,76980;3
 323,72400; 18,42917;       0,51169;0,76974;3
 323,80499; 18,43917;       0,51444;0,76967;3
 323,87399; 18,44917;       0,51671;0,76962;3
 323,96500; 18,45917;       0,51758;0,76955;3
 324,04599; 18,46917;       0,51727;0,76948;3
 324,11200; 18,47917;       0,51754;0,76943;3
 324,19800; 18,48917;       0,51924;0,76936;3
 324,27701; 18,49917;       0,52116;0,76930;3
 324,35699; 18,50917;       0,52120;0,76924;3
 324,42401; 18,51917;       0,52406;0,76918;3
 324,50800; 18,52917;       0,52446;0,76912;3
 324,59100; 18,53917;       0,52592;0,76905;3
 324,65201; 18,54917;       0,52748;0,76900;3
 324,73300; 18,55917;       0,52788;0,76894;3
 324,82101; 18,56917;       0,52839;0,76887;3
 324,89401; 18,57917;       0,52902;0,76881;3
 324,97501; 18,58917;       0,53060;0,76875;3
 325,04501; 18,59917;       0,53205;0,76870;3
 325,12000; 18,60917;       0,53338;0,76864;3
 325,19800; 18,61917;       0,53307;0,76857;3
 325,28299; 18,62917;       0,53595;0,76851;3
 325,35699; 18,63917;       0,53705;0,76845;3
 325,42999; 18,64917;       0,53732;0,76839;3
 325,50800; 18,65917;       0,53819;0,76833;3
 325,58200; 18,66917;       0,53976;0,76827;3
 325,65302; 18,67917;       0,54063;0,76822;3
 325,72800; 18,68917;       0,54255;0,76816;3
 325,81400; 18,69917;       0,54449;0,76809;3
 325,88599; 18,70917;       0,54335;0,76803;3
 325,96799; 18,71917;       0,54363;0,76797;3
 326,04099; 18,72917;       0,54638;0,76791;3
 326,10999; 18,73917;       0,54736;0,76786;3
 326,17801; 18,74917;       0,54822;0,76781;3
 326,26901; 18,75917;       0,54957;0,76773;3
 326,34500; 18,76917;       0,55068;0,76767;3
 326,42999; 18,77917;       0,55143;0,76761;3
 326,49200; 18,78917;       0,55300;0,76756;3
 326,57001; 18,79917;       0,55410;0,76750;3
 326,65799; 18,80917;       0,55580;0,76743;3
 326,72601; 18,81917;       0,55537;0,76738;3
 326,80600; 18,82917;       0,55778;0,76731;3
 326,88501; 18,83917;       0,55853;0,76725;3
 326,96100; 18,84917;       0,56081;0,76719;3
 327,03400; 18,85917;       0,56109;0,76714;3
 327,11499; 18,86917;       0,56243;0,76707;3
 327,19400; 18,87917;       0,56413;0,76701;3
 327,26599; 18,88917;       0,56453;0,76695;3
 327,34299; 18,89917;       0,56563;0,76689;3
 327,42001; 18,90917;       0,56686;0,76683;3
 327,49399; 18,91917;       0,56796;0,76678;3
 327,57101; 18,92917;       0,56919;0,76672;3
 327,64600; 18,93917;       0,57112;0,76666;3
 327,73300; 18,94917;       0,57164;0,76659;3
 327,80899; 18,95917;       0,57122;0,76653;3
 327,87701; 18,96917;       0,57291;0,76648;3
 327,95401; 18,97917;       0,57402;0,76642;3
 328,02701; 18,98917;       0,57654;0,76636;3
 328,09900; 18,99917;       0,57823;0,76630;3
 328,18201; 19,00917;       0,57710;0,76624;3
 328,26599; 19,01917;       0,57810;0,76617;3
 328,33200; 19,02917;       0,57991;0,76612;3
 328,42001; 19,03917;       0,58102;0,76605;3
 328,49301; 19,04917;       0,58177;0,76600;3
 328,56699; 19,05917;       0,58335;0,76594;3
 328,64700; 19,06917;       0,58411;0,76588;3
 328,72299; 19,07917;       0,58510;0,76582;3
 328,78799; 19,08917;       0,58644;0,76577;3
 328,88199; 19,09917;       0,58768;0,76569;3
 328,95001; 19,10917;       0,58795;0,76564;3
 329,03299; 19,11917;       0,58836;0,76558;3
 329,10599; 19,12917;       0,58947;0,76552;3
 329,18900; 19,13917;       0,59023;0,76545;3
 329,25601; 19,14917;       0,59263;0,76540;3
 329,34201; 19,15917;       0,59398;0,76534;3
 329,42001; 19,16917;       0,59569;0,76528;3
 329,48599; 19,17917;       0,59549;0,76522;3
 329,57199; 19,18917;       0,59731;0,76516;3
 329,64401; 19,19917;       0,59712;0,76510;3
 329,72101; 19,20917;       0,59835;0,76504;3
 329,79501; 19,21917;       0,59934;0,76498;3
 329,87201; 19,22917;       0,60140;0,76492;3
 329,94800; 19,23917;       0,60157;0,76487;3
 330,03101; 19,24917;       0,60315;0,76480;3
 330,10199; 19,25917;       0,60308;0,76475;3
 330,19299; 19,26917;       0,60337;0,76468;3
 330,26999; 19,27917;       0,60472;0,76462;3
 330,33401; 19,28917;       0,60559;0,76457;3
 330,42200; 19,29917;       0,60730;0,76450;3
 330,49399; 19,30917;       0,60770;0,76444;3
 330,57101; 19,31917;       0,60846;0,76438;3
 330,64801; 19,32917;       0,60886;0,76432;3
 330,71899; 19,33917;       0,61068;0,76427;3
 330,80200; 19,34917;       0,61132;0,76420;3
 330,88599; 19,35917;       0,61232;0,76414;3
 330,96701; 19,36917;       0,61320;0,76408;3
 331,04501; 19,37917;       0,61467;0,76402;3
 331,12399; 19,38917;       0,61626;0,76395;3
 331,20099; 19,39917;       0,61678;0,76390;3
 331,26401; 19,40917;       0,61789;0,76385;3
 331,35001; 19,41917;       0,61865;0,76378;3
 331,43399; 19,42917;       0,61977;0,76372;3
 331,51199; 19,43917;       0,61959;0,76366;3
 331,58499; 19,44917;       0,62165;0,76360;3
 331,66501; 19,45917;       0,62170;0,76354;3
 331,74301; 19,46917;       0,62186;0,76348;3
 331,82401; 19,47917;       0,62168;0,76341;3
 331,89899; 19,48917;       0,62338;0,76336;3
 331,97699; 19,49917;       0,62438;0,76330;3
 332,06000; 19,50917;       0,62515;0,76323;3
 332,13800; 19,51917;       0,62543;0,76317;3
 332,21600; 19,52917;       0,62679;0,76311;3
 332,31699; 19,53917;       0,62815;0,76303;3
 332,38000; 19,54917;       0,62760;0,76299;3
 332,45801; 19,55917;       0,62967;0,76293;3
 332,53400; 19,56917;       0,63007;0,76287;3
 332,61301; 19,57917;       0,62941;0,76281;3
 332,70001; 19,58917;       0,62994;0,76274;3
 332,78101; 19,59917;       0,63260;0,76268;3
 332,85300; 19,60917;       0,63336;0,76262;3
 332,94000; 19,61917;       0,63294;0,76255;3
 333,01300; 19,62917;       0,63251;0,76250;3
 333,09799; 19,63917;       0,63280;0,76243;3
 333,17999; 19,64917;       0,63286;0,76237;3
 333,25699; 19,65917;       0,63492;0,76231;3
 333,33600; 19,66917;       0,63604;0,76225;3
 333,41901; 19,67917;       0,63586;0,76219;3
 333,49301; 19,68917;       0,63602;0,76213;3
 333,58200; 19,69917;       0,63644;0,76206;3
 333,65799; 19,70917;       0,63708;0,76200;3
 333,74301; 19,71917;       0,63773;0,76194;3
 333,82599; 19,72917;       0,63897;0,76187;3
 333,90399; 19,73917;       0,64009;0,76181;3
 333,98499; 19,74917;       0,63955;0,76175;3
 334,06400; 19,75917;       0,63960;0,76169;3
 334,14099; 19,76917;       0,63929;0,76163;3
 334,23099; 19,77917;       0,64208;0,76156;3
 334,30701; 19,78917;       0,64225;0,76151;3
 334,39301; 19,79917;       0,64326;0,76144;3
 334,47501; 19,80917;       0,64426;0,76138;3
 334,55899; 19,81917;       0,64539;0,76131;3
 334,64200; 19,82917;       0,64378;0,76125;3
 334,71301; 19,83917;       0,64394;0,76120;3
 334,80399; 19,84917;       0,64412;0,76113;3
 334,88400; 19,85917;       0,64560;0,76106;3
 334,97900; 19,86917;       0,64649;0,76099;3
 335,06100; 19,87917;       0,64773;0,76093;3
 335,13901; 19,88917;       0,64778;0,76087;3
 335,22000; 19,89917;       0,64760;0,76081;3
 335,30399; 19,90917;       0,64730;0,76074;3
 335,38000; 19,91917;       0,64675;0,76069;3
 335,46100; 19,92917;       0,64776;0,76062;3
 335,56299; 19,93917;       0,64794;0,76055;3
 335,63699; 19,94917;       0,64882;0,76049;3
 335,71301; 19,95917;       0,64863;0,76043;3
 335,80801; 19,96917;       0,65072;0,76036;3
 335,89200; 19,97917;       0,65101;0,76029;3
 335,96899; 19,98917;       0,65106;0,76024;3
 336,05600; 19,99917;       0,65124;0,76017;3
 336,14600; 20,00917;       0,65058;0,76010;3
 336,22900; 20,01917;       0,65195;0,76004;3
 336,31100; 20,02917;       0,65176;0,75998;3
 336,39801; 20,03917;       0,65277;0,75991;3
 336,48199; 20,04917;       0,65318;0,75985;3
 336,57300; 20,05917;       0,65360;0,75978;3
 336,65399; 20,06917;       0,65330;0,75971;3
 336,73599; 20,07917;       0,65359;0,75965;3
 336,82700; 20,08917;       0,65484;0,75958;3
 336,91901; 20,09917;       0,65454;0,75951;3
 336,98599; 20,10917;       0,65685;0,75946;3
 337,08801; 20,11917;       0,65596;0,75938;3
 337,16599; 20,12917;       0,65554;0,75933;3
 337,24899; 20,13917;       0,65523;0,75926;3
 337,34201; 20,14917;       0,65720;0,75919;3
 337,42300; 20,15917;       0,65678;0,75913;3
 337,50299; 20,16917;       0,65624;0,75907;3
 337,59698; 20,17917;       0,65761;0,75900;3
 337,68701; 20,18917;       0,65767;0,75893;3
 337,76999; 20,19917;       0,65820;0,75887;3
 337,85999; 20,20917;       0,65921;0,75880;3
 337,95999; 20,21917;       0,66011;0,75872;3
 338,03799; 20,22917;       0,65969;0,75866;3
 338,12900; 20,23917;       0,66022;0,75860;3
 338,21301; 20,24917;       0,65873;0,75853;3
 338,30200; 20,25917;       0,66094;0,75846;3
 338,38599; 20,26917;       0,65884;0,75840;3
 338,47699; 20,27917;       0,66010;0,75833;3
 338,57599; 20,28917;       0,65956;0,75826;3
 338,66599; 20,29917;       0,66058;0,75819;3
 338,75000; 20,30917;       0,66171;0,75813;3
 338,83499; 20,31917;       0,66248;0,75806;3
 338,92001; 20,32917;       0,66194;0,75800;3
 339,01901; 20,33917;       0,66153;0,75792;3
 339,11099; 20,34917;       0,66099;0,75785;3
 339,18799; 20,35917;       0,66056;0,75779;3
 339,28201; 20,36917;       0,66027;0,75772;3
 339,37799; 20,37917;       0,66164;0,75765;3
 339,46899; 20,38917;       0,66194;0,75758;3
 339,55200; 20,39917;       0,66200;0,75752;3
 339,64499; 20,40917;       0,66278;0,75745;3
 339,72299; 20,41917;       0,66402;0,75739;3
 339,82999; 20,42917;       0,66433;0,75731;3
 339,90500; 20,43917;       0,66283;0,75725;3
 339,99701; 20,44917;       0,66337;0,75718;3
 340,09900; 20,45917;       0,66343;0,75711;3
 340,19000; 20,46917;       0,66314;0,75704;3
 340,27802; 20,47917;       0,66343;0,75697;3
 340,36401; 20,48917;       0,66205;0,75691;3
 340,45401; 20,49917;       0,66343;0,75684;3
 340,54300; 20,50917;       0,66301;0,75677;3
 340,64001; 20,51917;       0,66331;0,75670;3
 340,72501; 20,52917;       0,66492;0,75664;3
 340,82401; 20,53917;       0,66511;0,75656;3
 340,91101; 20,54917;       0,66576;0,75650;3
 341,00601; 20,55917;       0,66559;0,75643;3
 341,10101; 20,56917;       0,66577;0,75635;3
 341,19699; 20,57917;       0,66440;0,75628;3
 341,28500; 20,58917;       0,66481;0,75622;3
 341,37201; 20,59917;       0,66499;0,75615;3
 341,46799; 20,60917;       0,66541;0,75608;3
 341,56699; 20,61917;       0,66512;0,75600;3
 341,63901; 20,62917;       0,66505;0,75595;3
 341,74100; 20,63917;       0,66571;0,75587;3
 341,82999; 20,64917;       0,66577;0,75581;3
 341,92801; 20,65917;       0,66572;0,75573;3
 342,02499; 20,66917;       0,66542;0,75566;3
 342,11401; 20,67917;       0,66584;0,75559;3
 342,20099; 20,68917;       0,66698;0,75553;3
 342,30099; 20,69917;       0,66548;0,75546;3
 342,39401; 20,70917;       0,66662;0,75539;3
 342,50000; 20,71917;       0,66538;0,75531;3
 342,58499; 20,72917;       0,66771;0,75524;3
 342,67999; 20,73917;       0,66741;0,75517;3
 342,77701; 20,74917;       0,66700;0,75510;3
 342,85501; 20,75917;       0,66777;0,75504;3
 342,96201; 20,76917;       0,66748;0,75496;3
 343,04999; 20,77917;       0,66790;0,75490;3
 343,14401; 20,78917;       0,66796;0,75483;3
 343,23401; 20,79917;       0,66778;0,75476;3
 343,33401; 20,80917;       0,66724;0,75468;3
 343,42700; 20,81917;       0,66815;0,75461;3
 343,52802; 20,82917;       0,66869;0,75454;3
 343,62201; 20,83917;       0,66791;0,75447;3
 343,71500; 20,84917;       0,66858;0,75440;3
 343,79901; 20,85917;       0,66815;0,75434;3
 343,89600; 20,86917;       0,66917;0,75426;3
 343,98999; 20,87917;       0,66828;0,75419;3
 344,08801; 20,88917;       0,66894;0,75412;3
 344,17401; 20,89917;       0,66888;0,75406;3
 344,28500; 20,90917;       0,66775;0,75398;3
 344,37000; 20,91917;       0,66841;0,75391;3
 344,45700; 20,92917;       0,66822;0,75385;3
 344,56900; 20,93917;       0,66926;0,75376;3
 344,65900; 20,94917;       0,66980;0,75370;3
 344,76001; 20,95917;       0,66950;0,75362;3
 344,85699; 20,96917;       0,67077;0,75355;3
 344,95001; 20,97917;       0,67047;0,75348;3
 345,05200; 20,98917;       0,67030;0,75341;3
 345,14301; 20,99917;       0,67072;0,75334;3
 345,23199; 21,00917;       0,67210;0,75327;3
 345,32001; 21,01917;       0,67288;0,75321;3
 345,42001; 21,02917;       0,67222;0,75313;3
 345,51999; 21,03917;       0,67181;0,75306;3
 345,61600; 21,04917;       0,67199;0,75299;3
 345,72101; 21,05917;       0,67206;0,75291;3
 345,81699; 21,06917;       0,67237;0,75284;3
 345,90201; 21,07917;       0,67278;0,75278;3
 346,00400; 21,08917;       0,67333;0,75270;3
 346,10501; 21,09917;       0,67364;0,75263;3
 346,20001; 21,10917;       0,67358;0,75256;3
 346,29800; 21,11917;       0,67377;0,75248;3
 346,38901; 21,12917;       0,67395;0,75242;3
 346,48300; 21,13917;       0,67521;0,75235;3
 346,59000; 21,14917;       0,67588;0,75227;3
 346,68100; 21,15917;       0,67570;0,75220;3
 346,77600; 21,16917;       0,67673;0,75213;3
 346,88101; 21,17917;       0,67632;0,75205;3
 346,97101; 21,18917;       0,67614;0,75199;3
 347,06699; 21,19917;       0,67644;0,75192;3
 347,17599; 21,20917;       0,67700;0,75183;3
 347,27100; 21,21917;       0,67754;0,75176;3
 347,37000; 21,22917;       0,67736;0,75169;3
 347,45801; 21,23917;       0,67634;0,75163;3
 347,57300; 21,24917;       0,67654;0,75154;3
 347,65900; 21,25917;       0,67635;0,75148;3
 347,76901; 21,26917;       0,67727;0,75140;3
 347,85699; 21,27917;       0,67757;0,75133;3
 347,95901; 21,28917;       0,67836;0,75126;3
 348,04999; 21,29917;       0,67926;0,75119;3
 348,14999; 21,30917;       0,67957;0,75112;3
 348,23801; 21,31917;       0,68083;0,75105;3
 348,35001; 21,32917;       0,68030;0,75097;3
 348,43500; 21,33917;       0,68084;0,75091;3
 348,54001; 21,34917;       0,68224;0,75083;3
 348,63000; 21,35917;       0,68266;0,75077;3
 348,73599; 21,36917;       0,68394;0,75069;3
 348,82501; 21,37917;       0,68291;0,75062;3
 348,92200; 21,38917;       0,68286;0,75055;3
 349,02301; 21,39917;       0,68425;0,75048;3
 349,11899; 21,40917;       0,68431;0,75041;3
 349,21799; 21,41917;       0,68474;0,75033;3
 349,31900; 21,42917;       0,68360;0,75026;3
 349,41699; 21,43917;       0,68488;0,75019;3
 349,51401; 21,44917;       0,68554;0,75012;3
 349,60901; 21,45917;       0,68597;0,75005;3
 349,69800; 21,46917;       0,68699;0,74998;3
 349,80600; 21,47917;       0,68731;0,74990;3
 349,90302; 21,48917;       0,68701;0,74983;3
 350,00101; 21,49917;       0,68708;0,74976;3
 350,10599; 21,50917;       0,68775;0,74968;3
 350,19601; 21,51917;       0,68817;0,74962;3
 350,29700; 21,52917;       0,68752;0,74954;3
 350,39001; 21,53917;       0,68782;0,74948;3
 350,49301; 21,54917;       0,68910;0,74940;3
 350,59799; 21,55917;       0,69062;0,74932;3
 350,69101; 21,56917;       0,69140;0,74926;3
 350,79199; 21,57917;       0,68990;0,74918;3
 350,88599; 21,58917;       0,69045;0,74911;3
 350,99799; 21,59917;       0,69137;0,74903;3
 351,07401; 21,60917;       0,69130;0,74898;3
 351,19101; 21,61917;       0,69222;0,74889;3
 351,28101; 21,62917;       0,69289;0,74883;3
 351,37000; 21,63917;       0,69367;0,74876;3
 351,47101; 21,64917;       0,69495;0,74869;3
 351,56699; 21,65917;       0,69598;0,74862;3
 351,67001; 21,66917;       0,69557;0,74854;3
 351,77100; 21,67917;       0,69672;0,74847;3
 351,87000; 21,68917;       0,69558;0,74840;3
 351,97198; 21,69917;       0,69662;0,74832;3
 352,07199; 21,70917;       0,69620;0,74825;3
 352,17200; 21,71917;       0,69772;0,74818;3
 352,27100; 21,72917;       0,69827;0,74811;3
 352,37701; 21,73917;       0,69919;0,74803;3
 352,46701; 21,74917;       0,70022;0,74796;3
 352,56299; 21,75917;       0,70016;0,74790;3
 352,66800; 21,76917;       0,69987;0,74782;3
 352,76300; 21,77917;       0,70091;0,74775;3
 352,85901; 21,78917;       0,70194;0,74768;3
 352,96301; 21,79917;       0,70274;0,74761;3
 353,06201; 21,80917;       0,70147;0,74753;3
 353,16299; 21,81917;       0,70215;0,74746;3
 353,26199; 21,82917;       0,70185;0,74739;3
 353,35199; 21,83917;       0,70349;0,74732;3
 353,45901; 21,84917;       0,70404;0,74725;3
 353,55801; 21,85917;       0,70460;0,74717;3
 353,66699; 21,86917;       0,70612;0,74710;3
 353,76199; 21,87917;       0,70667;0,74703;3
 353,85901; 21,88917;       0,70638;0,74696;3
 353,95599; 21,89917;       0,70668;0,74689;3
 354,06100; 21,90917;       0,70882;0,74681;3
 354,16699; 21,91917;       0,70865;0,74673;3
 354,26001; 21,92917;       0,70919;0,74667;3
 354,35300; 21,93917;       0,71023;0,74660;3
 354,45499; 21,94917;       0,71078;0,74653;3
 354,56000; 21,95917;       0,71037;0,74645;3
 354,64600; 21,96917;       0,71104;0,74639;3
 354,74899; 21,97917;       0,71256;0,74631;3
 354,84500; 21,98917;       0,71323;0,74625;3
 354,94699; 21,99917;       0,71415;0,74617;3
 355,04999; 22,00917;       0,71398;0,74610;3
 355,14301; 22,01917;       0,71574;0,74603;3
 355,25000; 22,02917;       0,71570;0,74595;3
 355,33899; 22,03917;       0,71491;0,74589;3
 355,43100; 22,04917;       0,71521;0,74582;3
 355,55301; 22,05917;       0,71603;0,74574;3
 355,64200; 22,06917;       0,71633;0,74567;3
 355,74500; 22,07917;       0,71616;0,74560;3
 355,84900; 22,08917;       0,71745;0,74552;3
 355,94199; 22,09917;       0,71775;0,74546;3
 356,03699; 22,10917;       0,71964;0,74539;3
 356,14700; 22,11917;       0,71972;0,74531;3
 356,24301; 22,12917;       0,72015;0,74524;3
 356,34000; 22,13917;       0,72106;0,74517;3
 356,43701; 22,14917;       0,72040;0,74510;3
 356,53601; 22,15917;       0,72096;0,74503;3
 356,62601; 22,16917;       0,72126;0,74497;3
 356,72601; 22,17917;       0,72133;0,74489;3
 356,82199; 22,18917;       0,72273;0,74483;3
 356,92899; 22,19917;       0,72317;0,74475;3
 357,02802; 22,20917;       0,72373;0,74468;3
 357,13300; 22,21917;       0,72441;0,74460;3
 357,23099; 22,22917;       0,72630;0,74453;3
 357,33099; 22,23917;       0,72625;0,74446;3
 357,43301; 22,24917;       0,72681;0,74439;3
 357,54099; 22,25917;       0,72773;0,74431;3
 357,62201; 22,26917;       0,72791;0,74425;3
 357,73099; 22,27917;       0,72811;0,74418;3
 357,82901; 22,28917;       0,72903;0,74411;3
 357,92999; 22,29917;       0,73032;0,74403;3
 358,02200; 22,30917;       0,73062;0,74397;3
 358,12399; 22,31917;       0,73130;0,74390;3
 358,22699; 22,32917;       0,73198;0,74382;3
 358,32401; 22,33917;       0,73290;0,74375;3
 358,42001; 22,34917;       0,73297;0,74368;3
 358,52200; 22,35917;       0,73377;0,74361;3
 358,62201; 22,36917;       0,73397;0,74354;3
 358,71899; 22,37917;       0,73501;0,74347;3
 358,82300; 22,38917;       0,73508;0,74340;3
 358,91800; 22,39917;       0,73637;0,74333;3
 359,02100; 22,40917;       0,73656;0,74326;3
 359,11801; 22,41917;       0,73699;0,74319;3
 359,21399; 22,42917;       0,73706;0,74312;3
 359,32001; 22,43917;       0,73835;0,74304;3
 359,41501; 22,44917;       0,73988;0,74298;3
 359,51300; 22,45917;       0,74129;0,74291;3
 359,62000; 22,46917;       0,74283;0,74283;3
 359,70901; 22,47917;       0,74131;0,74277;3
 359,82599; 22,48917;       0,74127;0,74268;3
 359,91901; 22,49917;       0,74195;0,74262;3
 360,01401; 22,50917;       0,74226;0,74255;3
 360,12701; 22,51917;       0,74295;0,74247;3
 360,21100; 22,52917;       0,74422;0,74241;3
 360,30701; 22,53917;       0,74588;0,74234;3
 360,41400; 22,54917;       0,74583;0,74227;3
 360,51199; 22,55917;       0,74615;0,74220;3
 360,62201; 22,56917;       0,74683;0,74212;3
 360,71301; 22,57917;       0,74702;0,74206;3
 360,81500; 22,58917;       0,74807;0,74198;3
 360,90701; 22,59917;       0,74984;0,74192;3
 361,00400; 22,60917;       0,74881;0,74185;3
 361,11301; 22,61917;       0,74853;0,74177;3
 361,21201; 22,62917;       0,75018;0,74170;3
 361,31500; 22,63917;       0,74940;0,74163;3
 361,41400; 22,64917;       0,75094;0,74156;3
 361,51099; 22,65917;       0,75186;0,74149;3
 361,60999; 22,66917;       0,75230;0,74142;3
 361,70801; 22,67917;       0,75286;0,74135;3
 361,80899; 22,68917;       0,75317;0,74128;3
 361,91501; 22,69917;       0,75361;0,74121;3
 362,01099; 22,70917;       0,75368;0,74114;3
 362,11801; 22,71917;       0,75303;0,74106;3
 362,21600; 22,72917;       0,75444;0,74099;3
 362,31400; 22,73917;       0,75476;0,74093;3
 362,41101; 22,74917;       0,75544;0,74086;3
 362,51099; 22,75917;       0,75600;0,74079;3
 362,61099; 22,76917;       0,75631;0,74072;3
 362,71500; 22,77917;       0,75737;0,74064;3
 362,81000; 22,78917;       0,75951;0,74058;3
 362,90900; 22,79917;       0,75885;0,74051;3
 363,00500; 22,80917;       0,75965;0,74044;3
 363,10400; 22,81917;       0,76107;0,74037;3
 363,21399; 22,82917;       0,76029;0,74029;3
 363,31400; 22,83917;       0,76134;0,74022;3
 363,41501; 22,84917;       0,76239;0,74015;3
 363,51300; 22,85917;       0,76234;0,74008;3
 363,60300; 22,86917;       0,76265;0,74002;3
 363,71701; 22,87917;       0,76298;0,73994;3
 363,80499; 22,88917;       0,76267;0,73988;3
 363,91299; 22,89917;       0,76373;0,73980;3
 364,00601; 22,90917;       0,76441;0,73974;3
 364,10800; 22,91917;       0,76497;0,73967;3
 364,21100; 22,92917;       0,76664;0,73959;3
 364,31201; 22,93917;       0,76720;0,73952;3
 364,41501; 22,94917;       0,76703;0,73945;3
 364,51099; 22,95917;       0,76771;0,73938;3
 364,61099; 22,96917;       0,76717;0,73931;3
 364,70999; 22,97917;       0,76761;0,73924;3
 364,81299; 22,98917;       0,76867;0,73917;3
 364,91101; 22,99917;       0,76825;0,73910;3
 365,00900; 23,00917;       0,76918;0,73904;3
 365,11401; 23,01917;       0,76987;0,73896;3
 365,21899; 23,02917;       0,77068;0,73889;3
 365,32199; 23,03917;       0,77198;0,73882;3
 365,41800; 23,04917;       0,77315;0,73875;3
 365,51401; 23,05917;       0,77346;0,73868;3
 365,60800; 23,06917;       0,77182;0,73862;3
 365,71201; 23,07917;       0,77300;0,73854;3
 365,80200; 23,08917;       0,77343;0,73848;3
 365,91901; 23,09917;       0,77241;0,73840;3
 366,01501; 23,10917;       0,77383;0,73833;3
 366,11801; 23,11917;       0,77550;0,73826;3
 366,21600; 23,12917;       0,77569;0,73819;3
 366,31201; 23,13917;       0,77760;0,73813;3
 366,41599; 23,14917;       0,77682;0,73805;3
 366,51099; 23,15917;       0,77775;0,73799;3
 366,60800; 23,16917;       0,77684;0,73792;3
 366,71899; 23,17917;       0,77753;0,73784;3
 366,81201; 23,18917;       0,77993;0,73778;3
 366,92700; 23,19917;       0,78026;0,73770;3
 367,01501; 23,20917;       0,77934;0,73764;3
 367,12201; 23,21917;       0,78040;0,73756;3
 367,21201; 23,22917;       0,78145;0,73750;3
 367,31000; 23,23917;       0,78152;0,73743;3
 367,42200; 23,24917;       0,78283;0,73736;3
 367,51099; 23,25917;       0,78302;0,73729;3
 367,61700; 23,26917;       0,78298;0,73722;3
 367,72000; 23,27917;       0,78232;0,73715;3
 367,81400; 23,28917;       0,78435;0,73708;3
 367,91199; 23,29917;       0,78516;0,73702;3
 368,01801; 23,30917;       0,78548;0,73694;3
 368,12100; 23,31917;       0,78654;0,73687;3
 368,21899; 23,32917;       0,78649;0,73680;3
 368,33600; 23,33917;       0,78695;0,73672;3
 368,41000; 23,34917;       0,78762;0,73667;3
 368,51999; 23,35917;       0,78671;0,73660;3
 368,62500; 23,36917;       0,78802;0,73652;3
 368,72000; 23,37917;       0,78883;0,73646;3
 368,83301; 23,38917;       0,79051;0,73638;3
 368,92099; 23,39917;       0,78935;0,73632;3
 369,02301; 23,40917;       0,79004;0,73625;3
 369,12299; 23,41917;       0,78962;0,73618;3
 369,23700; 23,42917;       0,78970;0,73610;3
 369,32001; 23,43917;       0,79038;0,73604;3
 369,42499; 23,44917;       0,79033;0,73597;3
 369,52200; 23,45917;       0,79077;0,73590;3
 369,63000; 23,46917;       0,79073;0,73583;3
 369,73700; 23,47917;       0,79192;0,73576;3
 369,82599; 23,48917;       0,79284;0,73570;3
 369,93100; 23,49917;       0,79231;0,73562;3
 370,03299; 23,50917;       0,79324;0,73555;3
 370,14001; 23,51917;       0,79566;0,73548;3
 370,24200; 23,52917;       0,79524;0,73541;3
 370,33801; 23,53917;       0,79704;0,73534;3
 370,44000; 23,54917;       0,79478;0,73527;3
 370,54099; 23,55917;       0,79522;0,73520;3
 370,64301; 23,56917;       0,79665;0,73513;3
 370,74301; 23,57917;       0,79734;0,73507;3
 370,84201; 23,58917;       0,79668;0,73500;3
 370,94400; 23,59917;       0,79737;0,73493;3
 371,04800; 23,60917;       0,79757;0,73486;3
 371,14899; 23,61917;       0,79752;0,73479;3
 371,24701; 23,62917;       0,79796;0,73472;3
 371,35001; 23,63917;       0,79878;0,73465;3
 371,44601; 23,64917;       0,79910;0,73458;3
 371,55801; 23,65917;       0,79906;0,73451;3
 371,64999; 23,66917;       0,79962;0,73444;3
 371,75201; 23,67917;       0,80019;0,73437;3
 371,86200; 23,68917;       0,80175;0,73430;3
 371,95300; 23,69917;       0,80181;0,73424;3
 372,05301; 23,70917;       0,80164;0,73417;3
 372,15701; 23,71917;       0,80184;0,73410;3
 372,26099; 23,72917;       0,80241;0,73403;3
 372,36301; 23,73917;       0,80348;0,73396;3
 372,47198; 23,74917;       0,80405;0,73388;3
 372,56500; 23,75917;       0,80375;0,73382;3
 372,67099; 23,76917;       0,80408;0,73375;3
 372,76901; 23,77917;       0,80415;0,73368;3
 372,86200; 23,78917;       0,80484;0,73362;3
 372,96799; 23,79917;       0,80627;0,73354;3
 373,07599; 23,80917;       0,80672;0,73347;3
 373,17099; 23,81917;       0,80692;0,73341;3
 373,26801; 23,82917;       0,80674;0,73334;3
 373,37201; 23,83917;       0,80769;0,73327;3
 373,48001; 23,84917;       0,80777;0,73319;3
 373,57501; 23,85917;       0,80821;0,73313;3
 373,67801; 23,86917;       0,80792;0,73306;3
 373,76999; 23,87917;       0,80761;0,73300;3
 373,87601; 23,88917;       0,80856;0,73293;3
 373,97800; 23,89917;       0,80913;0,73286;3
 374,08301; 23,90917;       0,81044;0,73278;3
 374,18100; 23,91917;       0,81027;0,73272;3
 374,27499; 23,92917;       0,81120;0,73265;3
 374,38199; 23,93917;       0,81116;0,73258;3
 374,48300; 23,94917;       0,81025;0,73251;3
 374,58401; 23,95917;       0,81205;0,73244;3
 374,68799; 23,96917;       0,81152;0,73237;3
 374,79199; 23,97917;       0,81159;0,73230;3
 374,89401; 23,98917;       0,81253;0,73223;3
 374,98999; 23,99917;       0,81347;0,73217;3
 375,09900; 24,00917;       0,81257;0,73210;3
 375,20200; 24,01917;       0,81289;0,73203;3
 375,29901; 24,02917;       0,81445;0,73196;3
 375,39001; 24,03917;       0,81513;0,73190;3
 375,50000; 24,04917;       0,81435;0,73182;3
 375,60199; 24,05917;       0,81579;0,73176;3
 375,70499; 24,06917;       0,81587;0,73169;3
 375,80399; 24,07917;       0,81631;0,73162;3
 375,90601; 24,08917;       0,81750;0,73155;3
 376,00201; 24,09917;       0,81708;0,73149;3
 376,10400; 24,10917;       0,81654;0,73142;3
 376,21301; 24,11917;       0,81711;0,73134;3
 376,31500; 24,12917;       0,81732;0,73127;3
 376,41501; 24,13917;       0,81838;0,73121;3
 376,51501; 24,14917;       0,81883;0,73114;3
 376,62399; 24,15917;       0,81965;0,73107;3
 376,72699; 24,16917;       0,82035;0,73100;3
 376,82001; 24,17917;       0,82054;0,73093;3
 376,92401; 24,18917;       0,82075;0,73086;3
 377,01999; 24,19917;       0,82156;0,73080;3
