Repository: ashrpv/computer_science_in_nanoscience

# STA железосодержащих материалов: учебный набор

11 экспериментальных выгрузок NETZSCH STA 449 F5, 82 325 отсчётов. Набор предназначен для обучения обработке DSC/TG, проверке сопоставимости опытов и планированию следующего измерения. **Это 11 прогонов, а не 82 325 независимых опытов.** Исходные образцы и подготовка не документированы достаточно подробно для причинного вывода о фазе, влиянии матрицы или кинетических параметрах.

| Прогоны | Роль | Ограничение |
|---|---|---|
| 198, 201 | Нитрат, номинально 15 и 25 K/мин | Разные прогоны; метаданные 198 конфликтуют с названием |
| 200, 202 | Сульфат, номинально 15 и 25 K/мин | Степень окисления и гидратация 202 не подтверждены |

File: datasets/sta_iron_oxides/raw/sta_108.csv (part 1 of 13)
#EXPORTTYPE:                 ;DATA ALL                                 
#FILE:;sta_108.ngb-ss5
#FORMAT:                     ;NETZSCH5                                 
#FTYPE:                      ;ANSI                                     
#IDENTITY:                   ;108                                      
#DECIMAL:                    ;COMMA                                    
#SEPARATOR:                  ;SEMICOLON                                
#MTYPE:                      ;DSC                                      
#INSTRUMENT:                 ;NETZSCH STA 449F5                        
#PROJECT:                    ;Эпсилон Fe2O3 в матрицах                 
#DATE/TIME:                  ;15.12.2020 12:53:30 (UTC+3)              
#CORR. FILE:                 ;                                         
#TEMPCAL:                    ;10 K Al - тигель N2 2020.ngb-ts5         
#SENSITIVITY:                ;10 K Al - тигель - 2020.ngb-es5          
#LABORATORY:;lab_redacted
#OPERATOR:;operator_redacted
#REMARK:                     ;                                         
#SAMPLE:                     ;Матрица М8 - воздух                      
#SAMPLE MASS /mg:            ;8,275                                    
#MATERIAL:                   ;SiO2+Fe2O3                               
#REFERENCE:                  ;пустой тигель                            
#REFERENCE MASS /mg:         ;0                                        
#TYPE OF CRUCIBLE:           ;DSC/TG pan Al                            
#SAMPLE CRUCIBLE MASS /mg:   ;51,508                                   
#REFERENCE CRUCIBLE MASS /mg:;51,29                                    
#DSC RANGE /µV:              ;5000                                     
#TG RANGE /mg:               ;35000                                    
#TAU-R:                      ;---                                      
#CORR. CODE:                 ;000                                      
#EXO:                        ;+1                                       
#RANGE:                      ;40°C....450°C/-10,0....10,0K/min         
#SEGMENT:                    ;S1-3/3                                   
#SEG. 1:                     ;40°C/10,0(K/min)/450°C                   
#SEG. 2:                     ;450°C/00:15/450°C                        
#SEG. 3:                     ;450°C/10,0(K/min)/200°C                  

##Temp./°C;Time/min;DSC/(mW/mg);Mass/%;Gas Flow(purge1)/(ml/min);Gas Flow(protective)/(ml/min);Sensit./(uV/mW);Segment
 47,80900; 0,00000; 2,679938e-002; 99,99713;51,00000;20,00000;1,18347;1
 47,80600; 0,01000; 2,734474e-002; 99,99356;51,00000;20,00000;1,18347;1
 47,77400; 0,02000; 2,734502e-002; 99,99119;50,00000;20,00000;1,18345;1
 47,77800; 0,03000; 2,734498e-002; 99,99005;49,00000;20,00000;1,18345;1
 47,77500; 0,04000; 2,742291e-002; 99,98891;50,00000;20,00000;1,18345;1
 47,75500; 0,05000; 2,750100e-002; 99,98777;50,00000;20,00000;1,18345;1
 47,73500; 0,06000; 2,789071e-002; 99,98541;50,00000;20,00000;1,18344;1
 47,73500; 0,07000; 2,828024e-002; 99,98428;49,00000;20,00000;1,18344;1
 47,71700; 0,08000; 2,866994e-002; 99,98315;49,00000;20,00000;1,18343;1
 47,70100; 0,09000; 2,905963e-002; 99,98201;51,00000;20,00000;1,18343;1
 47,69600; 0,10000; 2,929340e-002; 99,98087;50,00000;20,00000;1,18342;1
 47,67500; 0,11000; 2,929360e-002; 99,98093;50,00000;20,00000;1,18342;1
 47,66400; 0,12000; 2,929370e-002; 99,97980;51,00000;20,00000;1,18341;1
 47,65700; 0,13000; 2,952749e-002; 99,97866;50,00000;20,00000;1,18341;1
 47,63100; 0,14000; 2,976146e-002; 99,97753;51,00000;20,00000;1,18340;1
 47,63100; 0,15000; 3,030683e-002; 99,97640;51,00000;20,00000;1,18340;1
 47,62000; 0,16000; 3,077440e-002; 99,97528;49,00000;20,00000;1,18340;1
 47,58400; 0,17000; 3,085266e-002; 99,97293;50,00000;20,00000;1,18338;1
 47,57500; 0,18000; 3,069693e-002; 99,97178;50,00000;20,00000;1,18338;1
 47,56500; 0,19000; 3,085285e-002; 99,97063;50,00000;20,00000;1,18337;1
 47,55700; 0,20000; 3,124249e-002; 99,96948;49,00000;20,00000;1,18337;1
 47,55000; 0,21000; 3,132047e-002; 99,96832;51,00000;20,00000;1,18337;1
 47,55500; 0,22000; 3,116460e-002; 99,96717;50,00000;20,00000;1,18337;1
 47,53100; 0,23000; 3,124275e-002; 99,96602;50,00000;20,00000;1,18336;1
 47,53000; 0,24000; 3,178814e-002; 99,96368;50,00000;20,00000;1,18336;1
 47,50800; 0,25000; 3,210002e-002; 99,96254;49,00000;20,00000;1,18335;1
 47,49500; 0,26000; 3,225598e-002; 99,95657;51,00000;20,00000;1,18335;1
 47,47300; 0,27000; 3,217829e-002; 99,95544;50,00000;20,00000;1,18334;1
 47,46300; 0,28000; 3,210048e-002; 99,95429;52,00000;20,00000;1,18334;1
 47,44700; 0,29000; 3,217856e-002; 99,95194;50,00000;20,00000;1,18333;1
 47,44700; 0,30000; 3,241230e-002; 99,95080;50,00000;20,00000;1,18333;1
 47,44000; 0,31000; 3,217863e-002; 99,94846;49,00000;20,00000;1,18333;1
 47,42300; 0,32000; 3,210089e-002; 99,94732;50,00000;20,00000;1,18332;1
 47,39900; 0,33000; 3,225697e-002; 99,94618;52,00000;20,00000;1,18331;1
 47,38900; 0,34000; 3,303623e-002; 99,94383;49,00000;20,00000;1,18331;1
 47,38000; 0,35000; 3,319216e-002; 99,94270;50,00000;20,00000;1,18330;1
 47,36700; 0,36000; 3,311438e-002; 99,94035;50,00000;20,00000;1,18330;1
 47,35200; 0,37000; 3,288079e-002; 99,93920;49,00000;20,00000;1,18329;1
 47,34400; 0,38000; 3,295879e-002; 99,93806;49,00000;20,00000;1,18329;1
 47,33600; 0,39000; 3,303679e-002; 99,93571;51,00000;20,00000;1,18329;1
 47,31000; 0,40000; 3,303707e-002; 99,93455;50,00000;20,00000;1,18328;1
 47,30100; 0,41000; 3,311508e-002; 99,93460;52,00000;20,00000;1,18327;1
 47,30200; 0,42000; 3,350466e-002; 99,93466;50,00000;20,00000;1,18327;1
 47,29200; 0,43000; 3,327101e-002; 99,93471;50,00000;20,00000;1,18327;1
 47,28800; 0,44000; 3,342689e-002; 99,93476;51,00000;20,00000;1,18327;1
 47,27700; 0,45000; 3,342701e-002; 99,93482;51,00000;20,00000;1,18326;1
 47,26600; 0,46000; 3,342713e-002; 99,93488;49,00000;20,00000;1,18326;1
 47,24400; 0,47000; 3,327153e-002; 99,93494;50,00000;20,00000;1,18325;1
 47,23100; 0,48000; 3,311583e-002; 99,93500;50,00000;20,00000;1,18325;1
 47,22900; 0,49000; 3,334960e-002; 99,93507;50,00000;20,00000;1,18325;1
 47,22300; 0,50000; 3,342759e-002; 99,93513;49,00000;20,00000;1,18324;1
 47,20600; 0,51000; 3,342777e-002; 99,93518;50,00000;20,00000;1,18324;1
 47,18500; 0,52000; 3,303840e-002; 99,93524;50,00000;20,00000;1,18323;1
 47,18500; 0,53000; 3,280463e-002; 99,93529;51,00000;20,00000;1,18323;1
 47,17700; 0,54000; 3,272679e-002; 99,93535;50,00000;20,00000;1,18323;1
 47,17500; 0,55000; 3,264890e-002; 99,93541;49,00000;20,00000;1,18323;1
 47,14900; 0,56000; 3,249333e-002; 99,93546;51,00000;20,00000;1,18322;1
 47,14500; 0,57000; 3,257129e-002; 99,93552;50,00000;20,00000;1,18321;1
 47,12900; 0,58000; 3,233769e-002; 99,93558;51,00000;20,00000;1,18321;1
 47,13700; 0,59000; 3,179215e-002; 99,93564;50,00000;20,00000;1,18321;1
 47,10100; 0,60000; 3,171460e-002; 99,93570;50,00000;20,00000;1,18320;1
 47,10000; 0,61000; 3,171461e-002; 99,93576;50,00000;20,00000;1,18320;1
 47,10000; 0,62000; 3,155876e-002; 99,93582;49,00000;20,00000;1,18320;1
 47,07100; 0,63000; 3,132529e-002; 99,93586;49,00000;20,00000;1,18319;1
 47,07100; 0,64000; 3,101360e-002; 99,93590;49,00000;20,00000;1,18319;1
 47,05500; 0,65000; 3,077998e-002; 99,93595;52,00000;20,00000;1,18318;1
 47,06400; 0,66000; 3,070197e-002; 99,93599;50,00000;20,00000;1,18318;1
 47,05000; 0,67000; 3,023456e-002; 99,93604;49,00000;20,00000;1,18318;1
 47,05200; 0,68000; 3,031247e-002; 99,93609;50,00000;20,00000;1,18318;1
 47,03100; 0,69000; 3,000097e-002; 99,93613;51,00000;20,00000;1,18317;1
 47,02300; 0,70000; 2,968935e-002; 99,93617;51,00000;20,00000;1,18317;1
 46,99800; 0,71000; 2,953374e-002; 99,93621;49,00000;20,00000;1,18316;1
 47,01800; 0,72000; 2,961147e-002; 99,93627;50,00000;20,00000;1,18317;1
 46,99900; 0,73000; 2,914410e-002; 99,93632;50,00000;20,00000;1,18316;1
 46,99100; 0,74000; 2,852077e-002; 99,93636;49,00000;20,00000;1,18316;1
 46,97100; 0,75000; 2,836511e-002; 99,93640;49,00000;20,00000;1,18315;1
 46,96200; 0,76000; 2,766385e-002; 99,93645;50,00000;20,00000;1,18314;1
 46,97500; 0,77000; 2,727411e-002; 99,93649;50,00000;20,00000;1,18315;1
 46,95500; 0,78000; 2,735221e-002; 99,93653;49,00000;20,00000;1,18314;1
 46,95200; 0,79000; 2,696260e-002; 99,93656;49,00000;20,00000;1,18314;1
 46,93600; 0,80000; 2,641725e-002; 99,93660;50,00000;20,00000;1,18313;1
 46,94500; 0,81000; 2,602754e-002; 99,94992;52,00000;20,00000;1,18314;1
 46,92200; 0,82000; 2,548224e-002; 99,95478;49,00000;20,00000;1,18313;1
 46,93200; 0,83000; 2,524838e-002; 99,95481;49,00000;20,00000;1,18313;1
 46,91600; 0,84000; 2,478094e-002; 99,95605;50,00000;20,00000;1,18313;1
 46,92400; 0,85000; 2,431332e-002; 99,95608;49,00000;20,00000;1,18313;1
 46,91900; 0,86000; 2,361201e-002; 99,95612;49,00000;20,00000;1,18313;1
 46,90100; 0,87000; 2,322251e-002; 99,95615;50,00000;20,00000;1,18312;1
 46,89400; 0,88000; 2,275499e-002; 99,95618;50,00000;20,00000;1,18312;1
 46,89100; 0,89000; 2,252123e-002; 99,95621;51,00000;20,00000;1,18312;1
 46,88200; 0,90000; 2,252130e-002; 99,96591;49,00000;20,00000;1,18311;1
 46,88200; 0,91000; 2,236544e-002; 99,96835;50,00000;20,00000;1,18311;1
 46,87800; 0,92000; 2,111861e-002; 99,96958;50,00000;20,00000;1,18311;1
 46,87600; 0,93000; 2,057312e-002; 99,97201;52,00000;20,00000;1,18311;1
 46,86800; 0,94000; 2,041732e-002; 99,97323;50,00000;20,00000;1,18311;1
 46,87100; 0,95000; 1,994973e-002; 99,97446;50,00000;20,00000;1,18311;1
 46,86600; 0,96000; 1,963805e-002; 99,97568;50,00000;20,00000;1,18311;1
 46,86800; 0,97000; 1,885875e-002; 99,97691;49,00000;20,00000;1,18311;1
 46,85800; 0,98000; 1,800159e-002; 99,97814;50,00000;20,00000;1,18311;1
 46,86100; 0,99000; 1,706642e-002; 99,97937;50,00000;20,00000;1,18311;1
 46,85100; 1,00000; 1,652097e-002; 99,97939;52,00000;20,00000;1,18310;1
 46,84900; 1,01000; 1,636513e-002; 99,98061;50,00000;20,00000;1,18310;1
 46,83900; 1,02000; 1,558589e-002; 99,98184;50,00000;20,00000;1,18310;1
 46,83800; 1,03000; 1,465074e-002; 99,98306;50,00000;20,00000;1,18310;1
 46,84600; 1,04000; 1,449484e-002; 99,98429;52,00000;20,00000;1,18310;1
 46,84500; 1,05000; 1,394934e-002; 99,98551;50,00000;20,00000;1,18310;1
 46,83800; 1,06000; 1,309215e-002; 99,98674;50,00000;20,00000;1,18310;1
 46,82500; 1,07000; 1,262462e-002; 99,98796;50,00000;20,00000;1,18309;1
 46,82000; 1,08000; 1,192328e-002; 99,99160;49,00000;20,00000;1,18309;1
 46,83200; 1,09000; 1,145565e-002; 99,99282;49,00000;20,00000;1,18310;1
 46,82200; 1,10000; 1,067639e-002; 99,99524;50,00000;20,00000;1,18309;1
 46,82500; 1,11000; 9,741223e-003; 99,99590;52,00000;20,00000;1,18309;1
 46,81500; 1,12000; 8,961955e-003; 99,99538;50,00000;20,00000;1,18309;1
 46,82800; 1,13000; 8,728128e-003; 99,99426;49,00000;20,00000;1,18309;1
 46,82500; 1,14000; 8,572276e-003; 99,99500;49,00000;20,00000;1,18309;1
 46,83100; 1,15000; 7,948823e-003; 99,99086;52,00000;20,00000;1,18309;1
 46,82900; 1,16000; 7,169532e-003; 99,99328;49,00000;20,00000;1,18309;1
 46,82300; 1,17000; 5,922668e-003; 99,99449;49,00000;20,00000;1,18309;1
 46,81500; 1,18000; 5,143383e-003; 99,99614;50,00000;20,00000;1,18309;1
 46,81500; 1,19000; 4,675803e-003; 99,99467;49,00000;20,00000;1,18309;1
 46,82200; 1,20000; 3,818563e-003; 99,99272;49,00000;20,00000;1,18309;1
 46,83400; 1,21000; 3,039253e-003; 99,98882;50,00000;20,00000;1,18310;1
 46,83100; 1,22000; 2,805467e-003; 99,98614;50,00000;20,00000;1,18309;1
 46,82900; 1,23000; 1,870313e-003; 99,98529;52,00000;20,00000;1,18309;1
 46,84900; 1,24000; 7,792918e-004; 99,98642;50,00000;20,00000;1,18310;1
 46,84500; 1,25000;-0,000000e+000; 99,98687;50,00000;20,00000;1,18310;1
 46,82800; 1,26000;-1,558594e-004; 99,98748;52,00000;20,00000;1,18309;1
 46,84500; 1,27000;-6,234343e-004; 99,98791;49,00000;20,00000;1,18310;1
 46,85200; 1,28000;-1,480653e-003; 99,98916;49,00000;20,00000;1,18310;1
 46,84100; 1,29000;-2,259952e-003; 99,98870;50,00000;20,00000;1,18310;1
 46,85800; 1,30000;-3,117158e-003; 99,98753;50,00000;20,00000;1,18311;1
 46,84800; 1,31000;-4,286106e-003; 99,98651;50,00000;20,00000;1,18310;1
 46,85700; 1,32000;-5,299171e-003; 99,98308;50,00000;20,00000;1,18310;1
 46,87300; 1,33000;-5,922572e-003; 99,97866;50,00000;20,00000;1,18311;1
 46,86200; 1,34000;-7,013597e-003; 99,97384;52,00000;20,00000;1,18311;1
 46,90000; 1,35000;-7,636934e-003; 99,97055;50,00000;20,00000;1,18312;1
 46,89000; 1,36000;-8,650024e-003; 99,96685;49,00000;20,00000;1,18312;1
 46,90000; 1,37000;-9,585132e-003; 99,96409;50,00000;20,00000;1,18312;1
 46,90400; 1,38000;-1,052025e-002; 99,96091;52,00000;20,00000;1,18312;1
 46,91000; 1,39000;-1,153329e-002; 99,96067;49,00000;20,00000;1,18313;1
 46,91900; 1,40000;-1,223461e-002; 99,95948;50,00000;20,00000;1,18313;1
 46,92000; 1,41000;-1,301388e-002; 99,95830;50,00000;20,00000;1,18313;1
 46,92200; 1,42000;-1,402692e-002; 99,95684;50,00000;20,00000;1,18313;1
 46,94000; 1,43000;-1,519574e-002; 99,95490;49,00000;20,00000;1,18314;1
 46,92600; 1,44000;-1,597508e-002; 99,95246;50,00000;20,00000;1,18313;1
 46,95300; 1,45000;-1,667628e-002; 99,94968;51,00000;20,00000;1,18314;1
 46,95600; 1,46000;-1,753346e-002; 99,94548;49,00000;20,00000;1,18314;1
 46,96800; 1,47000;-1,839058e-002; 99,94225;49,00000;20,00000;1,18315;1
 46,95700; 1,48000;-1,878028e-002; 99,93757;50,00000;20,00000;1,18314;1
 46,98400; 1,49000;-1,971522e-002; 99,93272;51,00000;20,00000;1,18315;1
 46,99100; 1,50000;-2,096199e-002; 99,92785;49,00000;20,00000;1,18316;1
 47,00600; 1,51000;-2,189699e-002; 99,92303;50,00000;20,00000;1,18316;1
 46,99600; 1,52000;-2,314387e-002; 99,91933;50,00000;20,00000;1,18316;1
 47,02100; 1,53000;-2,431256e-002; 99,91593;49,00000;20,00000;1,18317;1
 47,02700; 1,54000;-2,516968e-002; 99,91465;49,00000;20,00000;1,18317;1
 47,03200; 1,55000;-2,540341e-002; 99,91621;51,00000;20,00000;1,18317;1
 47,05300; 1,56000;-2,626041e-002; 99,91761;50,00000;20,00000;1,18318;1
 47,06400; 1,57000;-2,735125e-002; 99,91893;49,00000;20,00000;1,18318;1
 47,07900; 1,58000;-2,844204e-002; 99,92388;50,00000;20,00000;1,18319;1
 47,07900; 1,59000;-2,929920e-002; 99,92748;50,00000;20,00000;1,18319;1
 47,09000; 1,60000;-3,015625e-002; 99,93201;50,00000;20,00000;1,18319;1
 47,11500; 1,61000;-3,101315e-002; 99,93509;49,00000;20,00000;1,18320;1
 47,12400; 1,62000;-3,194813e-002; 99,93918;50,00000;20,00000;1,18321;1
 47,14200; 1,63000;-3,288301e-002; 99,93967;50,00000;20,00000;1,18321;1
 47,16100; 1,64000;-3,483084e-002; 99,94047;50,00000;20,00000;1,18322;1
 47,16500; 1,65000;-3,545417e-002; 99,94152;49,00000;20,00000;1,18322;1
 47,18100; 1,66000;-3,607735e-002; 99,94255;50,00000;20,00000;1,18323;1
 47,18800; 1,67000;-3,779152e-002; 99,94330;52,00000;20,00000;1,18323;1
 47,20200; 1,68000;-3,919392e-002; 99,94362;50,00000;20,00000;1,18324;1
 47,21900; 1,69000;-4,028458e-002; 99,94477;49,00000;20,00000;1,18324;1
 47,24100; 1,70000;-4,067390e-002; 99,94447;50,00000;20,00000;1,18325;1
 47,26100; 1,71000;-4,184241e-002; 99,94529;50,00000;20,00000;1,18326;1
 47,26800; 1,72000;-4,301110e-002; 99,94608;51,00000;20,00000;1,18326;1
 47,29000; 1,73000;-4,355623e-002; 99,94685;50,00000;20,00000;1,18327;1
 47,30900; 1,74000;-4,495848e-002; 99,94758;50,00000;20,00000;1,18328;1
 47,32600; 1,75000;-4,636074e-002; 99,94828;50,00000;20,00000;1,18328;1
 47,34300; 1,76000;-4,784091e-002; 99,95139;49,00000;20,00000;1,18329;1
 47,36400; 1,77000;-4,815225e-002; 99,95336;49,00000;20,00000;1,18330;1
 47,37900; 1,78000;-4,877534e-002; 99,95541;50,00000;20,00000;1,18330;1
 47,40200; 1,79000;-4,994372e-002; 99,95875;51,00000;20,00000;1,18331;1
 47,41700; 1,80000;-5,165761e-002; 99,96087;49,00000;20,00000;1,18332;1
 47,43900; 1,81000;-5,298179e-002; 99,96170;50,00000;20,00000;1,18333;1
 47,44000; 1,82000;-5,430631e-002; 99,96235;50,00000;20,00000;1,18333;1
 47,48000; 1,83000;-5,461727e-002; 99,96269;50,00000;20,00000;1,18334;1
 47,49600; 1,84000;-5,531821e-002; 99,96286;49,00000;20,00000;1,18335;1
 47,51500; 1,85000;-5,726568e-002; 99,96299;50,00000;20,00000;1,18336;1
 47,54900; 1,86000;-5,765462e-002; 99,96198;50,00000;20,00000;1,18337;1
 47,55400; 1,87000;-5,874528e-002; 99,96116;49,00000;20,00000;1,18337;1
 47,57800; 1,88000;-6,006932e-002; 99,96168;49,00000;20,00000;1,18338;1
 47,60800; 1,89000;-6,123739e-002; 99,96224;50,00000;20,00000;1,18339;1
 47,62200; 1,90000;-6,295113e-002; 99,96270;51,00000;20,00000;1,18340;1
 47,63800; 1,91000;-6,357408e-002; 99,96294;49,00000;20,00000;1,18340;1
 47,66300; 1,92000;-6,466430e-002; 99,97016;49,00000;20,00000;1,18341;1
 47,69200; 1,93000;-6,567651e-002; 99,97597;50,00000;20,00000;1,18342;1
 47,71200; 1,94000;-6,692261e-002; 99,97925;50,00000;20,00000;1,18343;1
 47,74600; 1,95000;-6,824629e-002; 99,97887;50,00000;20,00000;1,18344;1
 47,75700; 1,96000;-6,972627e-002; 99,97727;49,00000;20,00000;1,18345;1
 47,78500; 1,97000;-7,034891e-002; 99,97570;50,00000;20,00000;1,18346;1
 47,81700; 1,98000;-7,112723e-002; 99,97544;50,00000;20,00000;1,18347;1
 47,84300; 1,99000;-7,245102e-002; 99,97538;50,00000;20,00000;1,18348;1
 47,86000; 2,00000;-7,354128e-002; 99,97556;49,00000;20,00000;1,18349;1
 47,89800; 2,01000;-7,525426e-002; 99,97704;51,00000;20,00000;1,18350;1
 47,89800; 2,02000;-7,650070e-002; 99,98081;50,00000;20,00000;1,18350;1
 47,94200; 2,03000;-7,751235e-002; 99,98303;52,00000;20,00000;1,18352;1
 47,95400; 2,04000;-7,844687e-002; 99,98968;50,00000;20,00000;1,18352;1
 47,99300; 2,05000;-7,977021e-002; 99,99237;50,00000;20,00000;1,18354;1
 48,02000; 2,06000;-8,062642e-002; 99,99369;50,00000;20,00000;1,18355;1
 48,04900; 2,07000;-8,156046e-002; 99,99623;52,00000;20,00000;1,18356;1
 48,08300; 2,08000;-8,272806e-002; 99,99760;50,00000;20,00000;1,18357;1
 48,11600; 2,09000;-8,397355e-002;100,00015;50,00000;20,00000;1,18358;1
 48,11800; 2,10000;-8,506406e-002;100,00140;50,00000;20,00000;1,18358;1
 48,17500; 2,11000;-8,677623e-002;100,00261;49,00000;20,00000;1,18360;1
 48,21000; 2,12000;-8,825528e-002;100,00506;49,00000;20,00000;1,18362;1
 48,22800; 2,13000;-8,965688e-002;100,01003;50,00000;20,00000;1,18362;1
 48,26500; 2,14000;-9,020109e-002;100,01388;51,00000;20,00000;1,18364;1
 48,28500; 2,15000;-9,183627e-002;100,01659;49,00000;20,00000;1,18365;1
 48,33100; 2,16000;-9,315910e-002;100,01454;49,00000;20,00000;1,18366;1
 48,36000; 2,17000;-9,456029e-002;100,01139;50,00000;20,00000;1,18367;1
 48,39000; 2,18000;-9,463729e-002;100,00830;50,00000;20,00000;1,18369;1
 48,41700; 2,19000;-9,627217e-002;100,00399;50,00000;20,00000;1,18370;1
 48,44700; 2,20000;-9,759537e-002;100,00083;49,00000;20,00000;1,18371;1
 48,48200; 2,21000;-9,884050e-002; 99,99884;50,00000;20,00000;1,18372;1
 48,52900; 2,22000;      -0,10032; 99,99684;50,00000;20,00000;1,18374;1
 48,55000; 2,23000;      -0,10063; 99,99599;49,00000;20,00000;1,18375;1
 48,57600; 2,24000;      -0,10219; 99,99379;49,00000;20,00000;1,18375;1
 48,61100; 2,25000;      -0,10328; 99,99262;51,00000;20,00000;1,18377;1
 48,66500; 2,26000;      -0,10444; 99,99011;49,00000;20,00000;1,18379;1
 48,68700; 2,27000;      -0,10592; 99,98998;49,00000;20,00000;1,18380;1
 48,72500; 2,28000;      -0,10732; 99,98872;50,00000;20,00000;1,18381;1
 48,76200; 2,29000;      -0,10857; 99,98754;50,00000;20,00000;1,18382;1
 48,80100; 2,30000;      -0,11005; 99,98762;49,00000;20,00000;1,18384;1
 48,83400; 2,31000;      -0,11160; 99,98888;49,00000;20,00000;1,18385;1
 48,86800; 2,32000;      -0,11277; 99,98761;50,00000;20,00000;1,18386;1
 48,91100; 2,33000;      -0,11292; 99,98622;50,00000;20,00000;1,18388;1
 48,94100; 2,34000;      -0,11440; 99,98473;49,00000;20,00000;1,18389;1
 48,99200; 2,35000;      -0,11549; 99,98323;49,00000;20,00000;1,18391;1
 49,03000; 2,36000;      -0,11689; 99,98055;51,00000;20,00000;1,18392;1
 49,05400; 2,37000;      -0,11868; 99,98037;50,00000;20,00000;1,18393;1
 49,11500; 2,38000;      -0,12016; 99,97903;51,00000;20,00000;1,18396;1
 49,13900; 2,39000;      -0,12125; 99,97888;50,00000;20,00000;1,18396;1
 49,18600; 2,40000;      -0,12195; 99,97739;50,00000;20,00000;1,18398;1
 49,22100; 2,41000;      -0,12335; 99,97443;50,00000;20,00000;1,18400;1
 49,26400; 2,42000;      -0,12467; 99,97233;49,00000;20,00000;1,18401;1
 49,31000; 2,43000;      -0,12583; 99,96992;50,00000;20,00000;1,18403;1
 49,35000; 2,44000;      -0,12700; 99,97219;50,00000;20,00000;1,18404;1
 49,40500; 2,45000;      -0,12848; 99,97339;50,00000;20,00000;1,18406;1
 49,44900; 2,46000;      -0,12996; 99,97370;49,00000;20,00000;1,18408;1
 49,50300; 2,47000;      -0,13073; 99,97434;51,00000;20,00000;1,18410;1
 49,52400; 2,48000;      -0,13190; 99,97273;50,00000;20,00000;1,18411;1
 49,57700; 2,49000;      -0,13423; 99,96869;52,00000;20,00000;1,18413;1
 49,61500; 2,50000;      -0,13532; 99,96577;49,00000;20,00000;1,18414;1
 49,68100; 2,51000;      -0,13664; 99,96401;50,00000;20,00000;1,18417;1
 49,70600; 2,52000;      -0,13804; 99,96110;50,00000;20,00000;1,18418;1
 49,76600; 2,53000;      -0,13913; 99,95953;52,00000;20,00000;1,18420;1
 49,80400; 2,54000;      -0,14014; 99,95809;49,00000;20,00000;1,18421;1
 49,84900; 2,55000;      -0,14115; 99,95678;50,00000;20,00000;1,18423;1
 49,90000; 2,56000;      -0,14224; 99,95554;50,00000;20,00000;1,18425;1
 49,94900; 2,57000;      -0,14356; 99,95549;49,00000;20,00000;1,18426;1
 49,98100; 2,58000;      -0,14527; 99,95409;49,00000;20,00000;1,18428;1
 50,03300; 2,59000;      -0,14597; 99,95728;49,00000;20,00000;1,18430;1
 50,09000; 2,60000;      -0,14815; 99,95655;51,00000;20,00000;1,18432;1
 50,13400; 2,61000;      -0,14955; 99,95915;49,00000;20,00000;1,18433;1
 50,17800; 2,62000;      -0,15063; 99,95920;49,00000;20,00000;1,18435;1
 50,23800; 2,63000;      -0,15180; 99,95937;50,00000;20,00000;1,18437;1
 50,29900; 2,64000;      -0,15304; 99,96348;50,00000;20,00000;1,18439;1
 50,35100; 2,65000;      -0,15390; 99,96671;50,00000;20,00000;1,18441;1
 50,38400; 2,66000;      -0,15514; 99,97008;49,00000;20,00000;1,18442;1
 50,42900; 2,67000;      -0,15716; 99,96729;50,00000;20,00000;1,18444;1
 50,49500; 2,68000;      -0,15879; 99,96422;50,00000;20,00000;1,18447;1
 50,54100; 2,69000;      -0,16027; 99,96091;49,00000;20,00000;1,18448;1
 50,60000; 2,70000;      -0,16159; 99,95869;49,00000;20,00000;1,18450;1
 50,66000; 2,71000;      -0,16260; 99,95646;51,00000;20,00000;1,18453;1
 50,69400; 2,72000;      -0,16408; 99,95429;50,00000;20,00000;1,18454;1
 50,77100; 2,73000;      -0,16539; 99,95348;49,00000;20,00000;1,18457;1
 50,81400; 2,74000;      -0,16679; 99,95655;50,00000;20,00000;1,18458;1
 50,87500; 2,75000;      -0,16811; 99,95753;50,00000;20,00000;1,18460;1
 50,93000; 2,76000;      -0,16967; 99,95999;50,00000;20,00000;1,18462;1
 50,98100; 2,77000;      -0,17122; 99,96122;49,00000;20,00000;1,18464;1
 51,02100; 2,78000;      -0,17161; 99,96091;50,00000;20,00000;1,18466;1
 51,07800; 2,79000;      -0,17308; 99,96010;50,00000;20,00000;1,18468;1
 51,14000; 2,80000;      -0,17433; 99,95891;50,00000;20,00000;1,18470;1
 51,21300; 2,81000;      -0,17603; 99,96246;49,00000;20,00000;1,18473;1
 51,27000; 2,82000;      -0,17689; 99,96733;51,00000;20,00000;1,18475;1
 51,32800; 2,83000;      -0,17797; 99,97108;50,00000;20,00000;1,18477;1
 51,36800; 2,84000;      -0,17999; 99,96996;52,00000;20,00000;1,18478;1
 51,43700; 2,85000;      -0,18155; 99,96635;49,00000;20,00000;1,18481;1
 51,51400; 2,86000;      -0,18341; 99,96155;50,00000;20,00000;1,18484;1
 51,56500; 2,87000;      -0,18481; 99,95938;50,00000;20,00000;1,18485;1
 51,63300; 2,88000;      -0,18535; 99,95757;52,00000;20,00000;1,18488;1
 51,68000; 2,89000;      -0,18620; 99,95728;49,00000;20,00000;1,18490;1
 51,75200; 2,90000;      -0,18845; 99,95596;50,00000;20,00000;1,18492;1
 51,79600; 2,91000;      -0,19032; 99,95590;50,00000;20,00000;1,18494;1
 51,87100; 2,92000;      -0,19148; 99,95695;49,00000;20,00000;1,18496;1
 51,92300; 2,93000;      -0,19257; 99,95658;51,00000;20,00000;1,18498;1
 51,98200; 2,94000;      -0,19435; 99,95840;50,00000;20,00000;1,18500;1
 52,04200; 2,95000;      -0,19567; 99,95891;52,00000;20,00000;1,18503;1
 52,12600; 2,96000;      -0,19738; 99,95831;49,00000;20,00000;1,18506;1
 52,18000; 2,97000;      -0,19886; 99,95678;49,00000;20,00000;1,18508;1
 52,24000; 2,98000;      -0,20002; 99,95553;50,00000;20,00000;1,18510;1
 52,30800; 2,99000;      -0,20157; 99,95561;49,00000;20,00000;1,18512;1
 52,35700; 3,00000;      -0,20312; 99,95434;49,00000;20,00000;1,18514;1
 52,42600; 3,01000;      -0,20475; 99,95276;49,00000;20,00000;1,18516;1
 52,48500; 3,02000;      -0,20553; 99,95213;50,00000;20,00000;1,18518;1
 52,56400; 3,03000;      -0,20661; 99,95990;49,00000;20,00000;1,18521;1
 52,63700; 3,04000;      -0,20840; 99,96417;49,00000;20,00000;1,18524;1
 52,69500; 3,05000;      -0,21010; 99,96615;50,00000;20,00000;1,18526;1
 52,75400; 3,06000;      -0,21166; 99,96333;50,00000;20,00000;1,18528;1
 52,81700; 3,07000;      -0,21329; 99,95926;52,00000;20,00000;1,18530;1
 52,90000; 3,08000;      -0,21491; 99,95514;49,00000;20,00000;1,18533;1
 52,96700; 3,09000;      -0,21576; 99,95343;50,00000;20,00000;1,18536;1
 53,03100; 3,10000;      -0,21654; 99,95288;50,00000;20,00000;1,18538;1
 53,09500; 3,11000;      -0,21801; 99,95099;49,00000;20,00000;1,18540;1
 53,16100; 3,12000;      -0,21972; 99,94885;49,00000;20,00000;1,18542;1
 53,24300; 3,13000;      -0,22142; 99,94769;50,00000;20,00000;1,18545;1
 53,31800; 3,14000;      -0,22297; 99,94520;50,00000;20,00000;1,18548;1
 53,37800; 3,15000;      -0,22468; 99,94279;49,00000;20,00000;1,18550;1
 53,46800; 3,16000;      -0,22584; 99,94065;50,00000;20,00000;1,18553;1
 53,53300; 3,17000;      -0,22732; 99,94011;50,00000;20,00000;1,18556;1
 53,61600; 3,18000;      -0,22871; 99,94115;52,00000;20,00000;1,18558;1
 53,66300; 3,19000;      -0,23003; 99,94003;50,00000;20,00000;1,18560;1
 53,75200; 3,20000;      -0,23173; 99,94021;50,00000;20,00000;1,18563;1
 53,81200; 3,21000;      -0,23290; 99,93789;50,00000;20,00000;1,18565;1
 53,88700; 3,22000;      -0,23421; 99,93661;50,00000;20,00000;1,18568;1
 53,95900; 3,23000;      -0,23568; 99,93518;49,00000;20,00000;1,18571;1
 54,02700; 3,24000;      -0,23708; 99,93489;50,00000;20,00000;1,18573;1
 54,12400; 3,25000;      -0,23847; 99,93335;50,00000;20,00000;1,18576;1
 54,17800; 3,26000;      -0,24002; 99,93177;50,00000;20,00000;1,18578;1
 54,25200; 3,27000;      -0,24157; 99,93132;49,00000;20,00000;1,18581;1
 54,33500; 3,28000;      -0,24304; 99,93077;50,00000;20,00000;1,18584;1
 54,41000; 3,29000;      -0,24491; 99,93018;52,00000;20,00000;1,18586;1
 54,49300; 3,30000;      -0,24583; 99,93084;49,00000;20,00000;1,18589;1
 54,56700; 3,31000;      -0,24684; 99,93279;49,00000;20,00000;1,18592;1
 54,64100; 3,32000;      -0,24893; 99,93478;50,00000;20,00000;1,18594;1
 54,71900; 3,33000;      -0,25040; 99,93554;49,00000;20,00000;1,18597;1
 54,80000; 3,34000;      -0,25187; 99,93387;49,00000;20,00000;1,18600;1
 54,87600; 3,35000;      -0,25233; 99,93100;49,00000;20,00000;1,18602;1
 54,96300; 3,36000;      -0,25458; 99,92703;50,00000;20,00000;1,18605;1
 55,03300; 3,37000;      -0,25590; 99,92446;49,00000;20,00000;1,18608;1
 55,11900; 3,38000;      -0,25729; 99,92333;49,00000;20,00000;1,18611;1
 55,20300; 3,39000;      -0,25923; 99,92233;50,00000;20,00000;1,18614;1
 55,26700; 3,40000;      -0,26055; 99,92128;51,00000;20,00000;1,18616;1
 55,34100; 3,41000;      -0,26194; 99,92129;49,00000;20,00000;1,18619;1
 55,43400; 3,42000;      -0,26341; 99,92238;50,00000;20,00000;1,18622;1
 55,51500; 3,43000;      -0,26465; 99,92225;50,00000;20,00000;1,18624;1
 55,60100; 3,44000;      -0,26612; 99,92588;50,00000;20,00000;1,18627;1
 55,67700; 3,45000;      -0,26759; 99,92605;49,00000;20,00000;1,18630;1
 55,75600; 3,46000;      -0,26882; 99,92629;50,00000;20,00000;1,18633;1
 55,83300; 3,47000;      -0,27014; 99,92767;50,00000;20,00000;1,18635;1
 55,92100; 3,48000;      -0,27138; 99,92768;50,00000;20,00000;1,18638;1
 56,00100; 3,49000;      -0,27277; 99,92872;49,00000;20,00000;1,18641;1
 56,08900; 3,50000;      -0,27463; 99,92845;51,00000;20,00000;1,18644;1
 56,16500; 3,51000;      -0,27563; 99,92824;51,00000;20,00000;1,18647;1
 56,26500; 3,52000;      -0,27725; 99,93429;50,00000;20,00000;1,18650;1
 56,34900; 3,53000;      -0,27880; 99,93816;50,00000;20,00000;1,18653;1
 56,42400; 3,54000;      -0,28019; 99,94222;50,00000;20,00000;1,18655;1
 56,50900; 3,55000;      -0,28182; 99,94152;50,00000;20,00000;1,18658;1
 56,58500; 3,56000;      -0,28329; 99,93834;49,00000;20,00000;1,18661;1
 56,68100; 3,57000;      -0,28468; 99,93624;50,00000;20,00000;1,18664;1
 56,76000; 3,58000;      -0,28600; 99,93402;50,00000;20,00000;1,18667;1
 56,85200; 3,59000;      -0,28754; 99,93295;49,00000;20,00000;1,18670;1
 56,93700; 3,60000;      -0,28901; 99,93186;49,00000;20,00000;1,18673;1
 57,01700; 3,61000;      -0,29048; 99,93070;50,00000;20,00000;1,18676;1
 57,11600; 3,62000;      -0,29133; 99,92946;51,00000;20,00000;1,18679;1
 57,20000; 3,63000;      -0,29272; 99,93182;49,00000;20,00000;1,18682;1
 57,29100; 3,64000;      -0,29411; 99,93190;50,00000;20,00000;1,18685;1
 57,37400; 3,65000;      -0,29534; 99,93225;50,00000;20,00000;1,18687;1
 57,48200; 3,66000;      -0,29728; 99,93524;50,00000;20,00000;1,18691;1
 57,55200; 3,67000;      -0,29851; 99,93590;49,00000;20,00000;1,18693;1
 57,63200; 3,68000;      -0,29991; 99,93654;51,00000;20,00000;1,18696;1
 57,72800; 3,69000;      -0,30130; 99,93703;50,00000;20,00000;1,18699;1
 57,82300; 3,70000;      -0,30261; 99,93977;49,00000;20,00000;1,18702;1
 57,91400; 3,71000;      -0,30408; 99,94125;49,00000;20,00000;1,18706;1
 58,00400; 3,72000;      -0,30586; 99,94279;51,00000;20,00000;1,18709;1
 58,09500; 3,73000;      -0,30686; 99,94076;50,00000;20,00000;1,18712;1
 58,17400; 3,74000;      -0,30817; 99,94113;51,00000;20,00000;1,18714;1
 58,28100; 3,75000;      -0,30940; 99,94147;50,00000;20,00000;1,18718;1
 58,37400; 3,76000;      -0,31095; 99,94303;50,00000;20,00000;1,18721;1
 58,45700; 3,77000;      -0,31288; 99,94582;50,00000;20,00000;1,18723;1
 58,55200; 3,78000;      -0,31427; 99,94863;49,00000;20,00000;1,18727;1
 58,64500; 3,79000;      -0,31582; 99,95151;49,00000;20,00000;1,18730;1
 58,75300; 3,80000;      -0,31666; 99,95090;52,00000;20,00000;1,18733;1
 58,83000; 3,81000;      -0,31790; 99,94801;50,00000;20,00000;1,18736;1
 58,92300; 3,82000;      -0,31944; 99,94519;49,00000;20,00000;1,18739;1
 59,02000; 3,83000;      -0,32153; 99,94359;49,00000;20,00000;1,18742;1
 59,11300; 3,84000;      -0,32222; 99,94311;52,00000;20,00000;1,18745;1
 59,20500; 3,85000;      -0,32369; 99,94250;50,00000;20,00000;1,18748;1
 59,30300; 3,86000;      -0,32484; 99,94174;49,00000;20,00000;1,18751;1
 59,38600; 3,87000;      -0,32639; 99,94088;50,00000;20,00000;1,18754;1
 59,50100; 3,88000;      -0,32801; 99,94000;50,00000;20,00000;1,18758;1
 59,59900; 3,89000;      -0,32948; 99,93800;49,00000;20,00000;1,18761;1
 59,68800; 3,90000;      -0,33087; 99,93490;49,00000;20,00000;1,18764;1
 59,78200; 3,91000;      -0,33225; 99,93295;51,00000;20,00000;1,18767;1
 59,88100; 3,92000;      -0,33357; 99,93207;49,00000;20,00000;1,18770;1
 59,97300; 3,93000;      -0,33449; 99,92992;49,00000;20,00000;1,18773;1
 60,08500; 3,94000;      -0,33611; 99,93261;50,00000;20,00000;1,18777;1
 60,19200; 3,95000;      -0,33796; 99,93186;50,00000;20,00000;1,18780;1
 60,28900; 3,96000;      -0,33850; 99,93136;52,00000;20,00000;1,18783;1
 60,37600; 3,97000;      -0,34051; 99,93228;50,00000;20,00000;1,18786;1
 60,47800; 3,98000;      -0,34197; 99,93333;50,00000;20,00000;1,18789;1
 60,56200; 3,99000;      -0,34251; 99,93309;50,00000;20,00000;1,18792;1
 60,67300; 4,00000;      -0,34366; 99,93266;49,00000;20,00000;1,18795;1
 60,77700; 4,01000;      -0,34536; 99,93100;51,00000;20,00000;1,18799;1
 60,87400; 4,02000;      -0,34698; 99,92942;50,00000;20,00000;1,18802;1
 60,97500; 4,03000;      -0,34844; 99,92916;52,00000;20,00000;1,18805;1
 61,08900; 4,04000;      -0,34975; 99,92778;49,00000;20,00000;1,18809;1
 61,15600; 4,05000;      -0,35122; 99,92639;51,00000;20,00000;1,18811;1
 61,27700; 4,06000;      -0,35230; 99,92493;50,00000;20,00000;1,18815;1
 61,37900; 4,07000;      -0,35361; 99,92334;52,00000;20,00000;1,18818;1
 61,47600; 4,08000;      -0,35476; 99,92292;49,00000;20,00000;1,18821;1
 61,57700; 4,09000;      -0,35700; 99,92379;50,00000;20,00000;1,18824;1
 61,69400; 4,10000;      -0,35854; 99,92601;50,00000;20,00000;1,18828;1
 61,78700; 4,11000;      -0,35861; 99,92834;49,00000;20,00000;1,18831;1
 61,88600; 4,12000;      -0,36054; 99,93071;49,00000;20,00000;1,18834;1
 61,98000; 4,13000;      -0,36177; 99,93186;50,00000;20,00000;1,18837;1
 62,09700; 4,14000;      -0,36316; 99,93181;51,00000;20,00000;1,18841;1
 62,20100; 4,15000;      -0,36447; 99,92936;49,00000;20,00000;1,18844;1
 62,29700; 4,16000;      -0,36562; 99,92930;51,00000;20,00000;1,18847;1
 62,40400; 4,17000;      -0,36615; 99,92921;50,00000;20,00000;1,18850;1
 62,50200; 4,18000;      -0,36731; 99,92788;51,00000;20,00000;1,18853;1
 62,61500; 4,19000;      -0,36947; 99,92769;49,00000;20,00000;1,18857;1
 62,71500; 4,20000;      -0,37109; 99,92742;50,00000;20,00000;1,18860;1
 62,82500; 4,21000;      -0,37170; 99,92717;50,00000;20,00000;1,18863;1
 62,93600; 4,22000;      -0,37301; 99,92704;49,00000;20,00000;1,18867;1
 63,04100; 4,23000;      -0,37385; 99,92469;49,00000;20,00000;1,18870;1
 63,12900; 4,24000;      -0,37570; 99,92241;51,00000;20,00000;1,18873;1
 63,25600; 4,25000;      -0,37755; 99,92249;51,00000;20,00000;1,18877;1
 63,34100; 4,26000;      -0,37886; 99,92133;51,00000;20,00000;1,18879;1
 63,46400; 4,27000;      -0,38017; 99,92013;50,00000;20,00000;1,18883;1
 63,57000; 4,28000;      -0,38132; 99,91892;51,00000;20,00000;1,18886;1
 63,67000; 4,29000;      -0,38263; 99,91784;49,00000;20,00000;1,18889;1
 63,79300; 4,30000;      -0,38401; 99,91816;49,00000;20,00000;1,18893;1
 63,88000; 4,31000;      -0,38540; 99,91746;50,00000;20,00000;1,18896;1
 64,00100; 4,32000;      -0,38663; 99,91688;50,00000;20,00000;1,18899;1
 64,09900; 4,33000;      -0,38794; 99,91629;50,00000;20,00000;1,18902;1
 64,19800; 4,34000;      -0,38925; 99,91676;49,00000;20,00000;1,18905;1
 64,31000; 4,35000;      -0,38978; 99,91582;50,00000;20,00000;1,18909;1
 64,41800; 4,36000;      -0,39140; 99,91471;51,00000;20,00000;1,18912;1
 64,53500; 4,37000;      -0,39200; 99,91718;49,00000;20,00000;1,18916;1
 64,63600; 4,38000;      -0,39331; 99,91728;50,00000;20,00000;1,18919;1
 64,76300; 4,39000;      -0,39562; 99,91754;52,00000;20,00000;1,18923;1
 64,86000; 4,40000;      -0,39616; 99,91809;50,00000;20,00000;1,18925;1
 64,96100; 4,41000;      -0,39778; 99,91756;49,00000;20,00000;1,18928;1
 65,07100; 4,42000;      -0,39854; 99,91822;50,00000;20,00000;1,18932;1
 65,19000; 4,43000;      -0,39969; 99,91762;50,00000;20,00000;1,18935;1
 65,28800; 4,44000;      -0,40123; 99,91694;49,00000;20,00000;1,18938;1
 65,40000; 4,45000;      -0,40223; 99,91858;50,00000;20,00000;1,18942;1
 65,51800; 4,46000;      -0,40384; 99,91773;50,00000;20,00000;1,18945;1
 65,62500; 4,47000;      -0,40531; 99,91807;49,00000;20,00000;1,18948;1
 65,73500; 4,48000;      -0,40615; 99,91838;50,00000;20,00000;1,18952;1
 65,84200; 4,49000;      -0,40738; 99,91742;50,00000;20,00000;1,18955;1
 65,96700; 4,50000;      -0,40899; 99,91642;50,00000;20,00000;1,18958;1
 66,07400; 4,51000;      -0,40999; 99,91548;49,00000;20,00000;1,18962;1
 66,18100; 4,52000;      -0,41114; 99,91478;50,00000;20,00000;1,18965;1
 66,31000; 4,53000;      -0,41213; 99,91791;50,00000;20,00000;1,18969;1
 66,41000; 4,54000;      -0,41321; 99,92121;50,00000;20,00000;1,18972;1
 66,51700; 4,55000;      -0,41444; 99,92461;49,00000;20,00000;1,18975;1
 66,62400; 4,56000;      -0,41551; 99,92683;50,00000;20,00000;1,18978;1
 66,74900; 4,57000;      -0,41689; 99,93022;51,00000;20,00000;1,18981;1
 66,84500; 4,58000;      -0,41828; 99,92989;49,00000;20,00000;1,18984;1
 66,96400; 4,59000;      -0,41989; 99,92948;49,00000;20,00000;1,18988;1
 67,07500; 4,60000;      -0,42128; 99,92901;50,00000;20,00000;1,18991;1
 67,18900; 4,61000;      -0,42235; 99,92850;49,00000;20,00000;1,18994;1
 67,30700; 4,62000;      -0,42296; 99,92797;49,00000;20,00000;1,18998;1
 67,41300; 4,63000;      -0,42473; 99,92742;49,00000;20,00000;1,19001;1
 67,52900; 4,64000;      -0,42557; 99,92688;50,00000;20,00000;1,19004;1
 67,64500; 4,65000;      -0,42680; 99,92758;49,00000;20,00000;1,19008;1
 67,76400; 4,66000;      -0,42764; 99,92715;49,00000;20,00000;1,19011;1
 67,87200; 4,67000;      -0,42917; 99,92802;51,00000;20,00000;1,19014;1
 67,98900; 4,68000;      -0,43040; 99,92775;50,00000;20,00000;1,19017;1
 68,10100; 4,69000;      -0,43132; 99,92752;49,00000;20,00000;1,19021;1
 68,20900; 4,70000;      -0,43224; 99,92729;50,00000;20,00000;1,19024;1
 68,33300; 4,71000;      -0,43354; 99,92709;49,00000;20,00000;1,19027;1
 68,44600; 4,72000;      -0,43477; 99,92810;50,00000;20,00000;1,19030;1
 68,55500; 4,73000;      -0,43608; 99,92907;49,00000;20,00000;1,19034;1
 68,67500; 4,74000;      -0,43715; 99,92996;50,00000;20,00000;1,19037;1
 68,78000; 4,75000;      -0,43760; 99,93070;50,00000;20,00000;1,19040;1
 68,90600; 4,76000;      -0,43960; 99,93012;49,00000;20,00000;1,19043;1
 69,01900; 4,77000;      -0,44106; 99,93077;49,00000;20,00000;1,19047;1
 69,14800; 4,78000;      -0,44198; 99,93162;51,00000;20,00000;1,19050;1
 69,26400; 4,79000;      -0,44235; 99,93278;51,00000;20,00000;1,19054;1
 69,37200; 4,80000;      -0,44319; 99,93424;50,00000;20,00000;1,19057;1
 69,49000; 4,81000;      -0,44465; 99,93463;49,00000;20,00000;1,19060;1
 69,59400; 4,82000;      -0,44634; 99,93493;50,00000;20,00000;1,19063;1
 69,70200; 4,83000;      -0,44734; 99,93375;49,00000;20,00000;1,19066;1
 69,82400; 4,84000;      -0,44826; 99,93227;49,00000;20,00000;1,19069;1
 69,94800; 4,85000;      -0,44995; 99,92939;49,00000;20,00000;1,19073;1
 70,07300; 4,86000;      -0,45109; 99,92771;50,00000;20,00000;1,19076;1
 70,18200; 4,87000;      -0,45209; 99,92620;49,00000;20,00000;1,19079;1
 70,31000; 4,88000;      -0,45223; 99,92618;49,00000;20,00000;1,19083;1
 70,42800; 4,89000;      -0,45384; 99,92519;51,00000;20,00000;1,19086;1
 70,53400; 4,90000;      -0,45492; 99,92432;51,00000;20,00000;1,19089;1
 70,64200; 4,91000;      -0,45615; 99,92343;49,00000;20,00000;1,19092;1
 70,76800; 4,92000;      -0,45745; 99,92365;50,00000;20,00000;1,19095;1
 70,88200; 4,93000;      -0,45852; 99,92134;50,00000;20,00000;1,19098;1
 71,00700; 4,94000;      -0,45913; 99,92016;49,00000;20,00000;1,19102;1
 71,11400; 4,95000;      -0,45997; 99,91895;49,00000;20,00000;1,19105;1
 71,23900; 4,96000;      -0,46181; 99,91776;50,00000;20,00000;1,19108;1
 71,36000; 4,97000;      -0,46273; 99,91662;50,00000;20,00000;1,19111;1
 71,47800; 4,98000;      -0,46434; 99,91433;49,00000;20,00000;1,19115;1
 71,59000; 4,99000;      -0,46526; 99,91332;50,00000;20,00000;1,19118;1
 71,70900; 5,00000;      -0,46586; 99,91360;50,00000;20,00000;1,19121;1
 71,83500; 5,01000;      -0,46670; 99,91275;52,00000;20,00000;1,19124;1
 71,94800; 5,02000;      -0,46777; 99,91198;49,00000;20,00000;1,19127;1
 72,06300; 5,03000;      -0,46892; 99,91247;49,00000;20,00000;1,19130;1
 72,17500; 5,04000;      -0,47007; 99,91175;50,00000;20,00000;1,19133;1
 72,30400; 5,05000;      -0,47114; 99,91097;49,00000;20,00000;1,19137;1
 72,41700; 5,06000;      -0,47275; 99,91125;49,00000;20,00000;1,19140;1
 72,52500; 5,07000;      -0,47390; 99,91012;51,00000;20,00000;1,19143;1
 72,65400; 5,08000;      -0,47513; 99,90999;50,00000;20,00000;1,19146;1
 72,78000; 5,09000;      -0,47612; 99,90850;49,00000;20,00000;1,19150;1
 72,89300; 5,10000;      -0,47704; 99,90699;49,00000;20,00000;1,19152;1
 73,03100; 5,11000;      -0,47811; 99,90560;52,00000;20,00000;1,19156;1
 73,15600; 5,12000;      -0,47879; 99,90440;49,00000;20,00000;1,19159;1
 73,25800; 5,13000;      -0,47940; 99,90457;49,00000;20,00000;1,19162;1
 73,38700; 5,14000;      -0,48047; 99,90368;50,00000;20,00000;1,19165;1
 73,50500; 5,15000;      -0,48169; 99,90287;50,00000;20,00000;1,19169;1
 73,63600; 5,16000;      -0,48245; 99,90447;49,00000;20,00000;1,19172;1
 73,73700; 5,17000;      -0,48329; 99,90603;51,00000;20,00000;1,19175;1
 73,86100; 5,18000;      -0,48436; 99,90751;50,00000;20,00000;1,19178;1
 73,99200; 5,19000;      -0,48551; 99,91015;52,00000;20,00000;1,19181;1
