Repository: ashrpv/computer_science_in_nanoscience

# STA железосодержащих материалов: учебный набор

11 экспериментальных выгрузок NETZSCH STA 449 F5, 82 325 отсчётов. Набор предназначен для обучения обработке DSC/TG, проверке сопоставимости опытов и планированию следующего измерения. **Это 11 прогонов, а не 82 325 независимых опытов.** Исходные образцы и подготовка не документированы достаточно подробно для причинного вывода о фазе, влиянии матрицы или кинетических параметрах.

| Прогоны | Роль | Ограничение |
|---|---|---|
| 198, 201 | Нитрат, номинально 15 и 25 K/мин | Разные прогоны; метаданные 198 конфликтуют с названием |
| 200, 202 | Сульфат, номинально 15 и 25 K/мин | Степень окисления и гидратация 202 не подтверждены |

File: datasets/sta_iron_oxides/raw/sta_202.csv (part 1 of 10)
#EXPORTTYPE:                 ;DATA ALL                                          
#FILE:;sta_202.ngb-ss5
#FORMAT:                     ;NETZSCH5                                          
#FTYPE:                      ;ANSI                                              
#IDENTITY:                   ;202                                               
#DECIMAL:                    ;COMMA                                             
#SEPARATOR:                  ;SEMICOLON                                         
#MTYPE:                      ;DSC                                               
#INSTRUMENT:                 ;NETZSCH STA 449F5                                 
#PROJECT:                    ;Эпсилон                                           
#DATE/TIME:                  ;26.10.2021 13:44:33 (UTC+3)                       
#CORR. FILE:                 ;                                                  
#TEMPCAL:                    ;25 К Al2O3 - тигель N2 - 2021.ngb-ts5             
#SENSITIVITY:                ;25 K Al2О3 - тигель N2 - 2021.ngb-es5             
#LABORATORY:;lab_redacted
#OPERATOR:;operator_redacted
#REMARK:                     ;                                                  
#SAMPLE:                     ;Сульфат железа                                    
#SAMPLE MASS /mg:            ;18,648                                            
#MATERIAL:                   ;Другое                                            
#REFERENCE:                  ;пустой тигель                                     
#REFERENCE MASS /mg:         ;0                                                 
#TYPE OF CRUCIBLE:           ;DSC/TG pan Al2O3                                  
#SAMPLE CRUCIBLE MASS /mg:   ;211,756                                           
#REFERENCE CRUCIBLE MASS /mg:;202,414                                           
#DSC RANGE /µV:              ;5000                                              
#TG RANGE /mg:               ;35000                                             
#TAU-R:                      ;---                                               
#CORR. CODE:                 ;000                                               
#EXO:                        ;+1                                                
#RANGE:                      ;20°C/25,0(K/min)/900°C                            
#SEGMENT:                    ;S1/1                                              
#SEG. 1:                     ;20°C/25,0(K/min)/900°C                            

##Temp./°C;Time/min;DSC/(mW/mg);Mass/%;Gas Flow(purge1)/(ml/min);Gas Flow(protective)/(ml/min);Sensit./(uV/mW)
 19,39200; 0,00000;-9,552127e-003;100,00088;49,00000;20,00000;0,72813
 19,37600; 0,00667;-9,720771e-003; 99,97461;50,00000;20,00000;0,72812
 19,37900; 0,01333;-9,720757e-003; 99,95693;50,00000;20,00000;0,72812
 19,37600; 0,02000;-9,608392e-003; 99,94245;50,00000;20,00000;0,72812
 19,37700; 0,02667;-9,608388e-003; 99,92623;49,00000;20,00000;0,72812
 19,38400; 0,03333;-9,495976e-003; 99,91173;49,00000;20,00000;0,72812
 19,36800; 0,04000;-9,439862e-003; 99,89774;51,00000;20,00000;0,72812
 19,38100; 0,04667;-9,552179e-003; 99,88067;51,00000;20,00000;0,72812
 19,39000; 0,05333;-9,495947e-003; 99,86508;52,00000;20,00000;0,72813
 19,37900; 0,06000;-9,383621e-003; 99,84792;50,00000;20,00000;0,72812
 19,38500; 0,06667;-9,383592e-003; 99,83043;49,00000;20,00000;0,72812
 19,38700; 0,07333;-9,439773e-003; 99,81924;49,00000;20,00000;0,72812
 19,38900; 0,08000;-9,495952e-003; 99,80411;50,00000;20,00000;0,72813
 19,39500; 0,08667;-9,664490e-003; 99,79446;50,00000;20,00000;0,72813
 19,37800; 0,09333;-9,833141e-003; 99,77934;51,00000;20,00000;0,72812
 19,38900; 0,10000;-9,833086e-003; 99,77544;51,00000;20,00000;0,72813
 19,39200; 0,10667;-9,776883e-003; 99,76480;49,00000;20,00000;0,72813
 19,39800; 0,11333;-9,608286e-003; 99,75931;49,00000;20,00000;0,72813
 19,39300; 0,12000;-9,552122e-003; 99,75663;50,00000;20,00000;0,72813
 19,39000; 0,12667;-9,495947e-003; 99,75127;50,00000;20,00000;0,72813
 19,38900; 0,13333;-9,439763e-003; 99,74752;50,00000;20,00000;0,72813
 19,37300; 0,14000;-9,439838e-003; 99,73948;50,00000;20,00000;0,72812
 19,38900; 0,14667;-9,439763e-003; 99,73358;50,00000;20,00000;0,72813
 19,39000; 0,15333;-9,495947e-003; 99,73232;49,00000;20,00000;0,72813
 19,38700; 0,16000;-9,495962e-003; 99,73114;49,00000;20,00000;0,72812
 19,37600; 0,16667;-9,496014e-003; 99,72745;51,00000;20,00000;0,72812
 19,39800; 0,17333;-9,439720e-003; 99,72209;50,00000;20,00000;0,72813
 19,39000; 0,18000;-9,439758e-003; 99,71801;50,00000;20,00000;0,72813
 19,39600; 0,18667;-9,552107e-003; 99,71482;49,00000;20,00000;0,72813
 19,39000; 0,19333;-9,552136e-003; 99,71187;49,00000;20,00000;0,72813
 19,39200; 0,20000;-9,495938e-003; 99,70890;50,00000;20,00000;0,72813
 19,39500; 0,20667;-9,383546e-003; 99,70352;50,00000;20,00000;0,72813
 19,39300; 0,21333;-9,608311e-003; 99,69828;52,00000;20,00000;0,72813
 19,39500; 0,22000;-9,776868e-003; 99,69329;52,00000;20,00000;0,72813
 19,39500; 0,22667;-9,889246e-003; 99,69143;49,00000;20,00000;0,72813
 19,41000; 0,23333;-9,664417e-003; 99,68971;49,00000;20,00000;0,72813
 19,39800; 0,24000;-9,552098e-003; 99,68729;49,00000;20,00000;0,72813
 19,39600; 0,24667;-9,495918e-003; 99,68427;50,00000;20,00000;0,72813
 19,41500; 0,25333;-9,552016e-003; 99,68152;50,00000;20,00000;0,72813
 19,40700; 0,26000;-9,552055e-003; 99,67938;50,00000;20,00000;0,72813
 19,39900; 0,26667;-9,495904e-003; 99,67723;50,00000;20,00000;0,72813
 19,39300; 0,27333;-9,495933e-003; 99,67563;49,00000;20,00000;0,72813
 19,41200; 0,28000;-9,608219e-003; 99,67509;49,00000;20,00000;0,72813
 19,39900; 0,28667;-9,495904e-003; 99,67348;51,00000;20,00000;0,72813
 19,40700; 0,29333;-9,439677e-003; 99,67183;50,00000;20,00000;0,72813
 19,40100; 0,30000;-9,383517e-003; 99,66885;50,00000;20,00000;0,72813
 19,40000; 0,30667;-9,495900e-003; 99,66637;50,00000;20,00000;0,72813
 19,40700; 0,31333;-9,552055e-003; 99,66321;49,00000;20,00000;0,72813
 19,40600; 0,32000;-9,664437e-003; 99,66011;49,00000;20,00000;0,72813
 19,41800; 0,32667;-9,776754e-003; 99,65411;51,00000;20,00000;0,72814
 19,40900; 0,33333;-9,720611e-003; 99,64868;51,00000;20,00000;0,72813
 19,42100; 0,34000;-9,720552e-003; 99,64403;51,00000;20,00000;0,72814
 19,41800; 0,34667;-9,832943e-003; 99,63983;51,00000;20,00000;0,72814
 19,42700; 0,35333;-9,945274e-003; 99,63778;49,00000;20,00000;0,72814
 19,42700; 0,36000;-1,005765e-002; 99,63727;49,00000;20,00000;0,72814
 19,42100; 0,36667;-1,011387e-002; 99,63688;50,00000;20,00000;0,72814
 19,43000; 0,37333;-1,017001e-002; 99,63613;50,00000;20,00000;0,72814
 19,42200; 0,38000;-1,022624e-002; 99,63453;50,00000;20,00000;0,72814
 19,43000; 0,38667;-1,011382e-002; 99,63193;50,00000;20,00000;0,72814
 19,43200; 0,39333;-1,017000e-002; 99,62851;49,00000;20,00000;0,72814
 19,44300; 0,40000;-1,016994e-002; 99,62373;49,00000;20,00000;0,72815
 19,44300; 0,40667;-1,016994e-002; 99,61947;49,00000;20,00000;0,72815
 19,45400; 0,41333;-1,005751e-002; 99,61646;49,00000;20,00000;0,72815
 19,46000; 0,42000;-1,067554e-002; 99,61474;50,00000;20,00000;0,72815
 19,45400; 0,42667;-1,095651e-002; 99,61360;50,00000;20,00000;0,72815
 19,45700; 0,43333;-1,112505e-002; 99,61253;49,00000;20,00000;0,72815
 19,44900; 0,44000;-1,101272e-002; 99,61133;49,00000;20,00000;0,72815
 19,44300; 0,44667;-1,090038e-002; 99,60957;49,00000;20,00000;0,72815
 19,44600; 0,45333;-1,146224e-002; 99,60697;49,00000;20,00000;0,72815
 19,48000; 0,46000;-1,185535e-002; 99,60449;51,00000;20,00000;0,72816
 19,46500; 0,46667;-1,191163e-002; 99,60218;51,00000;20,00000;0,72815
 19,45800; 0,47333;-1,202404e-002; 99,60071;51,00000;20,00000;0,72815
 19,47800; 0,48000;-1,230485e-002; 99,59924;51,00000;20,00000;0,72816
 19,46400; 0,48667;-1,213638e-002; 99,59757;49,00000;20,00000;0,72815
 19,47700; 0,49333;-1,213630e-002; 99,59577;49,00000;20,00000;0,72816
 19,49100; 0,50000;-1,213622e-002; 99,59394;50,00000;20,00000;0,72816
 19,47700; 0,50667;-1,208011e-002; 99,59202;50,00000;20,00000;0,72816
 19,48900; 0,51333;-1,224860e-002; 99,58974;50,00000;20,00000;0,72816
 19,48900; 0,52000;-1,236097e-002; 99,58688;52,00000;20,00000;0,72816
 19,49100; 0,52667;-1,252952e-002; 99,58350;49,00000;20,00000;0,72816
 19,51000; 0,53333;-1,258559e-002; 99,57996;49,00000;20,00000;0,72817
 19,50800; 0,54000;-1,275416e-002; 99,57657;50,00000;20,00000;0,72817
 19,51100; 0,54667;-1,370929e-002; 99,57358;50,00000;20,00000;0,72817
 19,52800; 0,55333;-1,348443e-002; 99,57114;50,00000;20,00000;0,72818
 19,52000; 0,56000;-1,331593e-002; 99,56882;50,00000;20,00000;0,72817
 19,51900; 0,56667;-1,331594e-002; 99,56610;49,00000;20,00000;0,72817
 19,53500; 0,57333;-1,331583e-002; 99,56292;49,00000;20,00000;0,72818
 19,53700; 0,58000;-1,370911e-002; 99,55960;49,00000;20,00000;0,72818
 19,55100; 0,58667;-1,398994e-002; 99,55654;50,00000;20,00000;0,72818
 19,55200; 0,59333;-1,404612e-002; 99,55390;50,00000;20,00000;0,72818
 19,55800; 0,60000;-1,421463e-002; 99,55146;50,00000;20,00000;0,72819
 19,55400; 0,60667;-1,438321e-002; 99,54894;50,00000;20,00000;0,72819
 19,56600; 0,61333;-1,455167e-002; 99,54632;49,00000;20,00000;0,72819
 19,57600; 0,62000;-1,477634e-002; 99,54382;50,00000;20,00000;0,72819
 19,58200; 0,62667;-1,483248e-002; 99,54159;49,00000;20,00000;0,72820
 19,58500; 0,63333;-1,505719e-002; 99,53949;51,00000;20,00000;0,72820
 19,58800; 0,64000;-1,522571e-002; 99,53720;51,00000;20,00000;0,72820
 19,58500; 0,64667;-1,584376e-002; 99,53525;52,00000;20,00000;0,72820
 19,60300; 0,65333;-1,623690e-002; 99,53455;52,00000;20,00000;0,72820
 19,61100; 0,66000;-1,657393e-002; 99,53457;49,00000;20,00000;0,72821
 19,61100; 0,66667;-1,696721e-002; 99,53404;49,00000;20,00000;0,72821
 19,63100; 0,67333;-1,730413e-002; 99,53268;49,00000;20,00000;0,72821
 19,63900; 0,68000;-1,752879e-002; 99,53404;49,00000;20,00000;0,72822
 19,62000; 0,68667;-1,775369e-002; 99,53403;50,00000;20,00000;0,72821
 19,63400; 0,69333;-1,780974e-002; 99,53358;50,00000;20,00000;0,72821
 19,63600; 0,70000;-1,803445e-002; 99,53258;50,00000;20,00000;0,72822
 19,65600; 0,70667;-1,831518e-002; 99,53254;49,00000;20,00000;0,72822
 19,65300; 0,71333;-1,825903e-002; 99,53309;49,00000;20,00000;0,72822
 19,66100; 0,72000;-1,853986e-002; 99,53472;50,00000;20,00000;0,72822
 19,67300; 0,72667;-1,904538e-002; 99,53582;50,00000;20,00000;0,72823
 19,67200; 0,73333;-1,932629e-002; 99,53745;51,00000;20,00000;0,72823
 19,67900; 0,74000;-1,960713e-002; 99,53855;51,00000;20,00000;0,72823
 19,70100; 0,74667;-1,971927e-002; 99,53965;49,00000;20,00000;0,72824
 19,70300; 0,75333;-1,983162e-002; 99,54021;50,00000;20,00000;0,72824
 19,71300; 0,76000;-2,000006e-002; 99,54185;49,00000;20,00000;0,72824
 19,72600; 0,76667;-2,039318e-002; 99,54293;49,00000;20,00000;0,72825
 19,73300; 0,77333;-2,084254e-002; 99,54397;51,00000;20,00000;0,72825
 19,74300; 0,78000;-2,112334e-002; 99,54501;52,00000;20,00000;0,72825
 19,76900; 0,78667;-2,140395e-002; 99,54556;52,00000;20,00000;0,72826
 19,77800; 0,79333;-2,179710e-002; 99,54666;52,00000;20,00000;0,72827
 19,78000; 0,80000;-2,219033e-002; 99,54830;49,00000;20,00000;0,72827
 19,77100; 0,80667;-2,241514e-002; 99,54939;49,00000;20,00000;0,72826
 19,80900; 0,81333;-2,280795e-002; 99,54987;50,00000;20,00000;0,72828
 19,81100; 0,82000;-2,314499e-002; 99,55132;50,00000;20,00000;0,72828
 19,82100; 0,82667;-2,342576e-002; 99,55334;50,00000;20,00000;0,72828
 19,84400; 0,83333;-2,381872e-002; 99,55494;50,00000;20,00000;0,72829
 19,85100; 0,84000;-2,415570e-002; 99,55765;49,00000;20,00000;0,72829
 19,85400; 0,84667;-2,443654e-002; 99,55982;49,00000;20,00000;0,72830
 19,86300; 0,85333;-2,482966e-002; 99,56199;51,00000;20,00000;0,72830
 19,86900; 0,86000;-2,511046e-002; 99,56358;51,00000;20,00000;0,72830
 19,88600; 0,86667;-2,511025e-002; 99,56499;50,00000;20,00000;0,72831
 19,90300; 0,87333;-2,555944e-002; 99,56560;50,00000;20,00000;0,72831
 19,90800; 0,88000;-2,612112e-002; 99,56602;49,00000;20,00000;0,72831
 19,92200; 0,88667;-2,640180e-002; 99,56582;49,00000;20,00000;0,72832
 19,94200; 0,89333;-2,701945e-002; 99,56620;50,00000;20,00000;0,72833
 19,95700; 0,90000;-2,752480e-002; 99,56668;50,00000;20,00000;0,72833
 19,96200; 0,90667;-2,791794e-002; 99,56782;50,00000;20,00000;0,72833
 19,97800; 0,91333;-2,825475e-002; 99,56848;51,00000;20,00000;0,72834
 19,99100; 0,92000;-2,864778e-002; 99,56965;50,00000;20,00000;0,72835
 20,00100; 0,92667;-2,909701e-002; 99,57127;51,00000;20,00000;0,72835
 20,01500; 0,93333;-2,954617e-002; 99,57229;49,00000;20,00000;0,72835
 20,03200; 0,94000;-2,993912e-002; 99,57335;49,00000;20,00000;0,72836
 20,04100; 0,94667;-3,016366e-002; 99,57460;50,00000;20,00000;0,72836
 20,06000; 0,95333;-3,061274e-002; 99,57718;50,00000;20,00000;0,72837
 20,07300; 0,96000;-3,100573e-002; 99,57881;50,00000;20,00000;0,72838
 20,08300; 0,96667;-3,139876e-002; 99,58046;50,00000;20,00000;0,72838
 20,07900; 0,97333;-3,184818e-002; 99,58195;50,00000;20,00000;0,72838
 20,09300; 0,98000;-3,212880e-002; 99,58404;49,00000;20,00000;0,72838
 20,10500; 0,98667;-3,252179e-002; 99,58438;50,00000;20,00000;0,72839
 20,13500; 0,99333;-3,297065e-002; 99,58374;50,00000;20,00000;0,72840
 20,15100; 1,00000;-3,347589e-002; 99,58406;50,00000;20,00000;0,72840
 20,16600; 1,00667;-3,386881e-002; 99,58392;50,00000;20,00000;0,72841
 20,18600; 1,01333;-3,420547e-002; 99,58446;49,00000;20,00000;0,72842
 20,19800; 1,02000;-3,454227e-002; 99,58835;49,00000;20,00000;0,72842
 20,21800; 1,02667;-3,504741e-002; 99,59111;49,00000;20,00000;0,72843
 20,22600; 1,03333;-3,538426e-002; 99,59257;51,00000;20,00000;0,72843
 20,24900; 1,04000;-3,588934e-002; 99,59161;51,00000;20,00000;0,72844
 20,26300; 1,04667;-3,633840e-002; 99,59047;52,00000;20,00000;0,72844
 20,29400; 1,05333;-3,656250e-002; 99,58885;52,00000;20,00000;0,72846
 20,31000; 1,06000;-3,678686e-002; 99,58855;49,00000;20,00000;0,72846
 20,33300; 1,06667;-3,701109e-002; 99,58851;49,00000;20,00000;0,72847
 20,33900; 1,07333;-3,740411e-002; 99,58905;50,00000;20,00000;0,72847
 20,36500; 1,08000;-3,796524e-002; 99,59106;50,00000;20,00000;0,72848
 20,36200; 1,08667;-3,858307e-002; 99,59058;50,00000;20,00000;0,72848
 20,40200; 1,09333;-3,908775e-002; 99,59112;50,00000;20,00000;0,72849
 20,42700; 1,10000;-3,953654e-002; 99,59031;52,00000;20,00000;0,72850
 20,45900; 1,10667;-4,004134e-002; 99,59133;49,00000;20,00000;0,72852
 20,46500; 1,11333;-4,065896e-002; 99,59433;49,00000;20,00000;0,72852
 20,50000; 1,12000;-4,105135e-002; 99,59647;49,00000;20,00000;0,72853
 20,50000; 1,12667;-4,155678e-002; 99,59802;50,00000;20,00000;0,72853
 20,53000; 1,13333;-4,217388e-002; 99,59611;50,00000;20,00000;0,72854
 20,54900; 1,14000;-4,273505e-002; 99,59393;50,00000;20,00000;0,72855
 20,58600; 1,14667;-4,279041e-002; 99,59213;50,00000;20,00000;0,72856
 20,60000; 1,15333;-4,312704e-002; 99,59198;49,00000;20,00000;0,72857
 20,62400; 1,16000;-4,380037e-002; 99,59472;49,00000;20,00000;0,72858
 20,65600; 1,16667;-4,436121e-002; 99,59555;51,00000;20,00000;0,72859
 20,67500; 1,17333;-4,497847e-002; 99,59606;51,00000;20,00000;0,72859
 20,69400; 1,18000;-4,537111e-002; 99,59677;52,00000;20,00000;0,72860
 20,71500; 1,18667;-4,576370e-002; 99,59748;52,00000;20,00000;0,72861
 20,73400; 1,19333;-4,610017e-002; 99,59801;49,00000;20,00000;0,72862
 20,75700; 1,20000;-4,654885e-002; 99,59890;49,00000;20,00000;0,72862
 20,79700; 1,20667;-4,705326e-002; 99,60133;49,00000;20,00000;0,72864
 20,80600; 1,21333;-4,750225e-002; 99,60327;50,00000;20,00000;0,72864
 20,83800; 1,22000;-4,800682e-002; 99,60318;51,00000;20,00000;0,72865
 20,86200; 1,22667;-4,839928e-002; 99,60152;51,00000;20,00000;0,72866
 20,88500; 1,23333;-4,896020e-002; 99,60140;49,00000;20,00000;0,72867
 20,90000; 1,24000;-4,940900e-002; 99,60379;51,00000;20,00000;0,72868
 20,93400; 1,24667;-4,991347e-002; 99,60441;49,00000;20,00000;0,72869
 20,96500; 1,25333;-5,036186e-002; 99,60386;49,00000;20,00000;0,72870
 20,98800; 1,26000;-5,069815e-002; 99,60273;50,00000;20,00000;0,72871
 21,01600; 1,26667;-5,109045e-002; 99,60258;50,00000;20,00000;0,72872
 21,04100; 1,27333;-5,125824e-002; 99,60654;50,00000;20,00000;0,72873
 21,06000; 1,28000;-5,181917e-002; 99,60819;50,00000;20,00000;0,72873
 21,10500; 1,28667;-5,237942e-002; 99,60713;49,00000;20,00000;0,72875
 21,13300; 1,29333;-5,277167e-002; 99,60678;49,00000;20,00000;0,72876
 21,16400; 1,30000;-5,338839e-002; 99,60672;50,00000;20,00000;0,72877
 21,19300; 1,30667;-5,378058e-002; 99,60685;51,00000;20,00000;0,72878
 21,20700; 1,31333;-5,422931e-002; 99,60693;51,00000;20,00000;0,72879
 21,23500; 1,32000;-5,518289e-002; 99,60679;51,00000;20,00000;0,72880
 21,27700; 1,32667;-5,579923e-002; 99,60637;49,00000;20,00000;0,72881
 21,30400; 1,33333;-5,619143e-002; 99,60574;49,00000;20,00000;0,72882
 21,34200; 1,34000;-5,619037e-002; 99,60873;51,00000;20,00000;0,72884
 21,36200; 1,34667;-5,652661e-002; 99,61053;51,00000;20,00000;0,72884
 21,39800; 1,35333;-5,703079e-002; 99,60957;51,00000;20,00000;0,72886
 21,43800; 1,36000;-5,753484e-002; 99,60596;52,00000;20,00000;0,72887
 21,47600; 1,36667;-5,815119e-002; 99,60246;52,00000;20,00000;0,72889
 21,49600; 1,37333;-5,865578e-002; 99,60020;49,00000;20,00000;0,72889
 21,54800; 1,38000;-5,899103e-002; 99,59966;49,00000;20,00000;0,72891
 21,55800; 1,38667;-5,938363e-002; 99,60184;50,00000;20,00000;0,72891
 21,60100; 1,39333;-5,977525e-002; 99,60190;50,00000;20,00000;0,72893
 21,64100; 1,40000;-5,999857e-002; 99,59991;50,00000;20,00000;0,72895
 21,67800; 1,40667;-6,016584e-002; 99,59909;50,00000;20,00000;0,72896
 21,70400; 1,41333;-6,061405e-002; 99,59882;49,00000;20,00000;0,72897
 21,72700; 1,42000;-6,167971e-002; 99,60112;49,00000;20,00000;0,72898
 21,77900; 1,42667;-6,212709e-002; 99,60211;49,00000;20,00000;0,72900
 21,80400; 1,43333;-6,229468e-002; 99,60232;49,00000;20,00000;0,72900
 21,84600; 1,44000;-6,274234e-002; 99,59917;50,00000;20,00000;0,72902
 21,88800; 1,44667;-6,318999e-002; 99,59598;50,00000;20,00000;0,72903
 21,92200; 1,45333;-6,363787e-002; 99,59385;50,00000;20,00000;0,72905
 21,96200; 1,46000;-6,408554e-002; 99,59491;49,00000;20,00000;0,72906
 21,99700; 1,46667;-6,442112e-002; 99,59479;49,00000;20,00000;0,72907
 22,03600; 1,47333;-6,464434e-002; 99,59351;49,00000;20,00000;0,72909
 22,07900; 1,48000;-6,503575e-002; 99,59222;51,00000;20,00000;0,72910
 22,12500; 1,48667;-6,559539e-002; 99,59106;51,00000;20,00000;0,72912
 22,16600; 1,49333;-6,587462e-002; 99,59067;52,00000;20,00000;0,72914
 22,19700; 1,50000;-6,626638e-002; 99,59589;52,00000;20,00000;0,72915
 22,24200; 1,50667;-6,671377e-002; 99,59861;49,00000;20,00000;0,72916
 22,28600; 1,51333;-6,727339e-002; 99,59654;49,00000;20,00000;0,72918
 22,30700; 1,52000;-6,783376e-002; 99,59387;50,00000;20,00000;0,72919
 22,36400; 1,52667;-6,805627e-002; 99,59321;50,00000;20,00000;0,72921
 22,40100; 1,53333;-6,811113e-002; 99,59503;50,00000;20,00000;0,72922
 22,44200; 1,54000;-6,850247e-002; 99,59504;50,00000;20,00000;0,72923
 22,47900; 1,54667;-6,928665e-002; 99,59807;49,00000;20,00000;0,72925
 22,53400; 1,55333;-6,978967e-002; 99,59991;49,00000;20,00000;0,72927
 22,57700; 1,56000;-7,006869e-002; 99,59744;49,00000;20,00000;0,72928
 22,61700; 1,56667;-7,045999e-002; 99,59665;49,00000;20,00000;0,72930
 22,67100; 1,57333;-7,073859e-002; 99,59659;50,00000;20,00000;0,72932
 22,71100; 1,58000;-7,112986e-002; 99,59627;50,00000;20,00000;0,72933
 22,76000; 1,58667;-7,157690e-002; 99,60044;50,00000;20,00000;0,72935
 22,79300; 1,59333;-7,202448e-002; 99,60413;50,00000;20,00000;0,72936
 22,84200; 1,60000;-7,230320e-002; 99,60284;49,00000;20,00000;0,72938
 22,88700; 1,60667;-7,263813e-002; 99,60018;49,00000;20,00000;0,72940
 22,93600; 1,61333;-7,291682e-002; 99,59930;51,00000;20,00000;0,72941
 22,97400; 1,62000;-7,319590e-002; 99,59867;50,00000;20,00000;0,72943
 23,03500; 1,62667;-7,353022e-002; 99,59791;51,00000;20,00000;0,72945
 23,08900; 1,63333;-7,392086e-002; 99,59941;51,00000;20,00000;0,72947
 23,14400; 1,64000;-7,431144e-002; 99,60439;50,00000;20,00000;0,72949
 23,17900; 1,64667;-7,464665e-002; 99,60539;50,00000;20,00000;0,72950
 23,23800; 1,65333;-7,464447e-002; 99,60227;50,00000;20,00000;0,72952
 23,28400; 1,66000;-7,509142e-002; 99,60128;49,00000;20,00000;0,72954
 23,32300; 1,66667;-7,531429e-002; 99,60329;49,00000;20,00000;0,72955
 23,38500; 1,67333;-7,553630e-002; 99,60283;50,00000;20,00000;0,72957
 23,42900; 1,68000;-7,581504e-002; 99,60205;52,00000;20,00000;0,72959
 23,49200; 1,68667;-7,626128e-002; 99,60430;51,00000;20,00000;0,72961
 23,54500; 1,69333;-7,682002e-002; 99,60653;49,00000;20,00000;0,72963
 23,60500; 1,70000;-7,726632e-002; 99,60407;50,00000;20,00000;0,72965
 23,65400; 1,70667;-7,771302e-002; 99,60077;50,00000;20,00000;0,72967
 23,71700; 1,71333;-7,765453e-002; 99,60255;49,00000;20,00000;0,72969
 23,76700; 1,72000;-7,759655e-002; 99,60776;50,00000;20,00000;0,72971
 23,81200; 1,72667;-7,793123e-002; 99,60775;50,00000;20,00000;0,72973
 23,87800; 1,73333;-7,826508e-002; 99,60729;49,00000;20,00000;0,72975
 23,93300; 1,74000;-7,893570e-002; 99,60741;50,00000;20,00000;0,72977
 23,97400; 1,74667;-7,921442e-002; 99,61068;49,00000;20,00000;0,72979
 24,04300; 1,75333;-7,932385e-002; 99,61261;49,00000;20,00000;0,72981
 24,08800; 1,76000;-7,943421e-002; 99,61159;49,00000;20,00000;0,72983
 24,15100; 1,76667;-7,948781e-002; 99,61095;51,00000;20,00000;0,72985
 24,21500; 1,77333;-7,976558e-002; 99,61118;51,00000;20,00000;0,72987
 24,28200; 1,78000;-8,009926e-002; 99,61404;52,00000;20,00000;0,72990
 24,33800; 1,78667;-8,037732e-002; 99,61328;49,00000;20,00000;0,72992
 24,39500; 1,79333;-8,087952e-002; 99,61372;49,00000;20,00000;0,72994
 24,45800; 1,80000;-8,110120e-002; 99,61688;49,00000;20,00000;0,72996
 24,51800; 1,80667;-8,115486e-002; 99,61734;49,00000;20,00000;0,72998
 24,57600; 1,81333;-8,120859e-002; 99,61347;49,00000;20,00000;0,73000
 24,64900; 1,82000;-8,131777e-002; 99,61388;50,00000;20,00000;0,73003
 24,70700; 1,82667;-8,148358e-002; 99,61641;50,00000;20,00000;0,73005
 24,76800; 1,83333;-8,164926e-002; 99,61785;51,00000;20,00000;0,73007
 24,82800; 1,84000;-8,231932e-002; 99,61926;49,00000;20,00000;0,73009
 24,90400; 1,84667;-8,265245e-002; 99,61800;49,00000;20,00000;0,73012
 24,96200; 1,85333;-8,231391e-002; 99,61737;49,00000;20,00000;0,73014
 25,03300; 1,86000;-8,225501e-002; 99,61846;50,00000;20,00000;0,73017
 25,10000; 1,86667;-8,247643e-002; 99,61960;50,00000;20,00000;0,73019
 25,15200; 1,87333;-8,258639e-002; 99,62222;50,00000;20,00000;0,73021
 25,22000; 1,88000;-8,275173e-002; 99,62140;50,00000;20,00000;0,73023
 25,29700; 1,88667;-8,286066e-002; 99,62136;49,00000;20,00000;0,73026
 25,36600; 1,89333;-8,308196e-002; 99,62374;49,00000;20,00000;0,73029
 25,43100; 1,90000;-8,341543e-002; 99,62383;51,00000;20,00000;0,73031
 25,50800; 1,90667;-8,346832e-002; 99,62283;50,00000;20,00000;0,73034
 25,58700; 1,91333;-8,340907e-002; 99,62249;50,00000;20,00000;0,73036
 25,65700; 1,92000;-8,351826e-002; 99,62240;50,00000;20,00000;0,73039
 25,73000; 1,92667;-8,351528e-002; 99,62529;49,00000;20,00000;0,73041
 25,79600; 1,93333;-8,351259e-002; 99,62576;49,00000;20,00000;0,73044
 25,87700; 1,94000;-8,373332e-002; 99,62319;49,00000;20,00000;0,73047
 25,94000; 1,94667;-8,389877e-002; 99,62502;49,00000;20,00000;0,73049
 26,00600; 1,95333;-8,400808e-002; 99,63010;50,00000;20,00000;0,73051
 26,08300; 1,96000;-8,400493e-002; 99,63086;50,00000;20,00000;0,73054
 26,16100; 1,96667;-8,394573e-002; 99,62829;51,00000;20,00000;0,73057
 26,23300; 1,97333;-8,399879e-002; 99,62882;51,00000;20,00000;0,73059
 26,30000; 1,98000;-8,394005e-002; 99,62927;49,00000;20,00000;0,73062
 26,38500; 1,98667;-8,399257e-002; 99,63176;49,00000;20,00000;0,73065
 26,45600; 1,99333;-8,404566e-002; 99,63411;50,00000;20,00000;0,73067
 26,52800; 2,00000;-8,409871e-002; 99,63150;50,00000;20,00000;0,73070
 26,61900; 2,00667;-8,415098e-002; 99,62773;50,00000;20,00000;0,73073
 26,69500; 2,01333;-8,397990e-002; 99,62875;50,00000;20,00000;0,73076
 26,76900; 2,02000;-8,380893e-002; 99,63299;49,00000;20,00000;0,73078
 26,85400; 2,02667;-8,380547e-002; 99,63297;49,00000;20,00000;0,73081
 26,94000; 2,03333;-8,380197e-002; 99,62872;50,00000;20,00000;0,73085
 27,01400; 2,04000;-8,374298e-002; 99,62668;50,00000;20,00000;0,73087
 27,09600; 2,04667;-8,368367e-002; 99,62797;50,00000;20,00000;0,73090
 27,18200; 2,05333;-8,362421e-002; 99,62885;50,00000;20,00000;0,73093
 27,26600; 2,06000;-8,367677e-002; 99,63201;49,00000;20,00000;0,73096
 27,34400; 2,06667;-8,350570e-002; 99,63256;49,00000;20,00000;0,73099
 27,42100; 2,07333;-8,339065e-002; 99,62875;49,00000;20,00000;0,73102
 27,50700; 2,08000;-8,327525e-002; 99,62691;49,00000;20,00000;0,73105
 27,59000; 2,08667;-8,321594e-002; 99,62808;49,00000;20,00000;0,73108
 27,67200; 2,09333;-8,304476e-002; 99,62863;50,00000;20,00000;0,73110
 27,77300; 2,10000;-8,287283e-002; 99,63145;50,00000;20,00000;0,73114
 27,85800; 2,10667;-8,258965e-002; 99,63181;50,00000;20,00000;0,73117
 27,94700; 2,11333;-8,236228e-002; 99,62810;50,00000;20,00000;0,73120
 28,02500; 2,12000;-8,230323e-002; 99,62513;50,00000;20,00000;0,73123
 28,09400; 2,12667;-8,213263e-002; 99,62969;49,00000;20,00000;0,73125
 28,19100; 2,13333;-8,162528e-002; 99,63519;50,00000;20,00000;0,73129
 28,29000; 2,14000;-8,122977e-002; 99,63289;50,00000;20,00000;0,73132
 28,37700; 2,14667;-8,111448e-002; 99,62824;52,00000;20,00000;0,73135
 28,46000; 2,15333;-8,083153e-002; 99,62625;49,00000;20,00000;0,73138
 28,55600; 2,16000;-8,065999e-002; 99,62485;49,00000;20,00000;0,73142
 28,65300; 2,16667;-8,065622e-002; 99,62456;50,00000;20,00000;0,73145
 28,73900; 2,17333;-8,037321e-002; 99,62480;50,00000;20,00000;0,73148
 28,83500; 2,18000;-8,008986e-002; 99,62978;50,00000;20,00000;0,73152
 28,91400; 2,18667;-7,980718e-002; 99,63144;50,00000;20,00000;0,73154
 29,02200; 2,19333;-7,907603e-002; 99,62767;49,00000;20,00000;0,73158
 29,12400; 2,20000;-7,901623e-002; 99,62503;49,00000;20,00000;0,73162
 29,21800; 2,20667;-7,890082e-002; 99,62574;49,00000;20,00000;0,73165
 29,30800; 2,21333;-7,845008e-002; 99,62549;51,00000;20,00000;0,73168
 29,40100; 2,22000;-7,811110e-002; 99,62904;51,00000;20,00000;0,73171
 29,50100; 2,22667;-7,766006e-002; 99,63042;52,00000;20,00000;0,73175
 29,60600; 2,23333;-7,709707e-002; 99,62688;52,00000;20,00000;0,73179
 29,68900; 2,24000;-7,681447e-002; 99,62269;49,00000;20,00000;0,73182
 29,79500; 2,24667;-7,630744e-002; 99,62054;49,00000;20,00000;0,73185
 29,90200; 2,25333;-7,563272e-002; 99,62207;49,00000;20,00000;0,73189
 30,00500; 2,26000;-7,490233e-002; 99,62092;49,00000;20,00000;0,73193
 30,09400; 2,26667;-7,434019e-002; 99,61980;50,00000;20,00000;0,73196
 30,21200; 2,27333;-7,405653e-002; 99,61932;50,00000;20,00000;0,73200
 30,31300; 2,28000;-7,394118e-002; 99,62001;50,00000;20,00000;0,73203
 30,40600; 2,28667;-7,309959e-002; 99,62027;50,00000;20,00000;0,73207
 30,51900; 2,29333;-7,276034e-002; 99,61638;49,00000;20,00000;0,73211
 30,62500; 2,30000;-7,253313e-002; 99,61363;50,00000;20,00000;0,73214
 30,71400; 2,30667;-7,219479e-002; 99,61457;50,00000;20,00000;0,73217
 30,82600; 2,31333;-7,168804e-002; 99,61480;50,00000;20,00000;0,73221
 30,92600; 2,32000;-7,118177e-002; 99,61328;50,00000;20,00000;0,73225
 31,04900; 2,32667;-7,011608e-002; 99,61235;50,00000;20,00000;0,73229
 31,16300; 2,33333;-6,949774e-002; 99,61323;49,00000;20,00000;0,73233
 31,25500; 2,34000;-6,899192e-002; 99,61432;49,00000;20,00000;0,73236
 31,36100; 2,34667;-6,876500e-002; 99,61290;51,00000;20,00000;0,73240
 31,47700; 2,35333;-6,842606e-002; 99,61100;51,00000;20,00000;0,73244
 31,57300; 2,36000;-6,769681e-002; 99,61230;51,00000;20,00000;0,73247
 31,68600; 2,36667;-6,657613e-002; 99,61249;52,00000;20,00000;0,73251
 31,80200; 2,37333;-6,579056e-002; 99,61045;49,00000;20,00000;0,73255
 31,90100; 2,38000;-6,534070e-002; 99,60829;49,00000;20,00000;0,73259
 32,01600; 2,38667;-6,444363e-002; 99,60813;51,00000;20,00000;0,73263
 32,12800; 2,39333;-6,349091e-002; 99,60944;51,00000;20,00000;0,73267
 32,23900; 2,40000;-6,315255e-002; 99,61230;52,00000;20,00000;0,73271
 32,36800; 2,40667;-6,286951e-002; 99,61145;52,00000;20,00000;0,73275
 32,48200; 2,41333;-6,202864e-002; 99,60693;49,00000;20,00000;0,73279
 32,58400; 2,42000;-6,113240e-002; 99,60300;49,00000;20,00000;0,73283
 32,70700; 2,42667;-6,001232e-002; 99,60124;50,00000;20,00000;0,73287
 32,81500; 2,43333;-5,945104e-002; 99,60321;50,00000;20,00000;0,73291
 32,95100; 2,44000;-5,877739e-002; 99,60250;50,00000;20,00000;0,73295
 33,05400; 2,44667;-5,788147e-002; 99,60182;50,00000;20,00000;0,73299
 33,17800; 2,45333;-5,709670e-002; 99,60170;49,00000;20,00000;0,73303
 33,29800; 2,46000;-5,642375e-002; 99,60264;49,00000;20,00000;0,73307
 33,41400; 2,46667;-5,575098e-002; 99,60298;49,00000;20,00000;0,73311
 33,52500; 2,47333;-5,496681e-002; 99,59900;49,00000;20,00000;0,73315
 33,66700; 2,48000;-5,401453e-002; 99,59614;50,00000;20,00000;0,73320
 33,79200; 2,48667;-5,300701e-002; 99,59497;50,00000;20,00000;0,73324
 33,89600; 2,49333;-5,194433e-002; 99,59493;50,00000;20,00000;0,73328
 34,02300; 2,50000;-5,110436e-002; 99,59386;50,00000;20,00000;0,73332
 34,15100; 2,50667;-5,020869e-002; 99,59603;50,00000;20,00000;0,73337
 34,27400; 2,51333;-4,925745e-002; 99,59714;49,00000;20,00000;0,73341
 34,39900; 2,52000;-4,836207e-002; 99,59558;51,00000;20,00000;0,73345
 34,53200; 2,52667;-4,746661e-002; 99,59184;51,00000;20,00000;0,73350
 34,63700; 2,53333;-4,657188e-002; 99,59015;51,00000;20,00000;0,73353
 34,76900; 2,54000;-4,578820e-002; 99,59212;51,00000;20,00000;0,73358
 34,90700; 2,54667;-4,483719e-002; 99,59139;52,00000;20,00000;0,73363
 35,04700; 2,55333;-4,360744e-002; 99,59076;49,00000;20,00000;0,73368
 35,16400; 2,56000;-4,243408e-002; 99,58974;49,00000;20,00000;0,73372
 35,29300; 2,56667;-4,126061e-002; 99,59149;50,00000;20,00000;0,73376
 35,41600; 2,57333;-4,025466e-002; 99,59486;50,00000;20,00000;0,73380
 35,54700; 2,58000;-3,908143e-002; 99,59339;50,00000;20,00000;0,73385
 35,68900; 2,58667;-3,852137e-002; 99,59303;50,00000;20,00000;0,73390
 35,82100; 2,59333;-3,812879e-002; 99,59274;49,00000;20,00000;0,73394
 35,93900; 2,60000;-3,684465e-002; 99,59199;50,00000;20,00000;0,73398
 36,08500; 2,60667;-3,561593e-002; 99,59396;50,00000;20,00000;0,73403
 36,20200; 2,61333;-3,461079e-002; 99,59751;50,00000;20,00000;0,73407
 36,33700; 2,62000;-3,354973e-002; 99,59616;50,00000;20,00000;0,73412
 36,48900; 2,62667;-3,248856e-002; 99,59583;49,00000;20,00000;0,73417
 36,60300; 2,63333;-3,126092e-002; 99,59549;49,00000;20,00000;0,73421
 36,74900; 2,64000;-2,997724e-002; 99,59573;51,00000;20,00000;0,73426
 36,89200; 2,64667;-2,886093e-002; 99,59713;51,00000;20,00000;0,73431
 37,02600; 2,65333;-2,780060e-002; 99,59806;51,00000;20,00000;0,73435
 37,14900; 2,66000;-2,679625e-002; 99,59532;52,00000;20,00000;0,73439
 37,29700; 2,66667;-2,568029e-002; 99,59475;52,00000;20,00000;0,73444
 37,43400; 2,67333;-2,456462e-002; 99,59680;49,00000;20,00000;0,73449
 37,57000; 2,68000;-2,333771e-002; 99,59764;49,00000;20,00000;0,73454
 37,70700; 2,68667;-2,194385e-002; 99,59989;50,00000;20,00000;0,73458
 37,85100; 2,69333;-2,071719e-002; 99,60090;50,00000;20,00000;0,73463
 38,00200; 2,70000;-1,954631e-002; 99,59697;50,00000;20,00000;0,73468
 38,14400; 2,70667;-1,831998e-002; 99,59514;50,00000;20,00000;0,73473
 38,29100; 2,71333;-1,703810e-002; 99,59443;49,00000;20,00000;0,73478
 38,43500; 2,72000;-1,575641e-002; 99,59384;50,00000;20,00000;0,73483
 38,59600; 2,72667;-1,469747e-002; 99,59237;50,00000;20,00000;0,73488
 38,72900; 2,73333;-1,341619e-002; 99,59112;50,00000;20,00000;0,73493
 38,87400; 2,74000;-1,202366e-002; 99,59113;50,00000;20,00000;0,73498
 39,02700; 2,74667;-1,079827e-002; 99,59127;49,00000;20,00000;0,73503
 39,16300; 2,75333;-9,628787e-003; 99,59252;49,00000;20,00000;0,73508
 39,30100; 2,76000;-8,348131e-003; 99,59482;49,00000;20,00000;0,73512
 39,45700; 2,76667;-6,789328e-003; 99,59439;49,00000;20,00000;0,73518
 39,60900; 2,77333;-5,675928e-003; 99,59120;49,00000;20,00000;0,73523
 39,74800; 2,78000;-4,507067e-003; 99,58742;50,00000;20,00000;0,73527
 39,89500; 2,78667;-2,893231e-003; 99,58521;50,00000;20,00000;0,73532
 40,05700; 2,79333;-1,502143e-003; 99,58514;50,00000;20,00000;0,73538
 40,20700; 2,80000;-1,112623e-004; 99,58619;50,00000;20,00000;0,73543
 40,34600; 2,80667; 1,112552e-003; 99,58520;49,00000;20,00000;0,73547
 40,52500; 2,81333; 2,336169e-003; 99,58432;49,00000;20,00000;0,73553
 40,64600; 2,82000; 3,615300e-003; 99,58350;50,00000;20,00000;0,73558
 40,81000; 2,82667; 4,727346e-003; 99,58436;50,00000;20,00000;0,73563
 40,95600; 2,83333; 5,894887e-003; 99,58528;52,00000;20,00000;0,73568
 41,12100; 2,84000; 7,062212e-003; 99,58622;52,00000;20,00000;0,73573
 41,26100; 2,84667; 8,285060e-003; 99,58399;49,00000;20,00000;0,73578
 41,42200; 2,85333; 9,730064e-003; 99,58076;49,00000;20,00000;0,73583
 41,57000; 2,86000; 1,139731e-002; 99,57912;50,00000;20,00000;0,73588
 41,71800; 2,86667; 1,284196e-002; 99,57955;50,00000;20,00000;0,73593
 41,88000; 2,87333; 1,361926e-002; 99,58096;50,00000;20,00000;0,73599
 42,03600; 2,88000; 1,511909e-002; 99,58121;50,00000;20,00000;0,73604
 42,19500; 2,88667; 1,672985e-002; 99,58353;50,00000;20,00000;0,73609
 42,35000; 2,89333; 1,817368e-002; 99,58525;49,00000;20,00000;0,73614
 42,50800; 2,90000; 1,972843e-002; 99,58321;51,00000;20,00000;0,73620
 42,68300; 2,90667; 2,111608e-002; 99,57958;51,00000;20,00000;0,73625
 42,83300; 2,91333; 2,267047e-002; 99,57812;52,00000;20,00000;0,73630
 42,99700; 2,92000; 2,411338e-002; 99,57830;52,00000;20,00000;0,73636
 43,15500; 2,92667; 2,550058e-002; 99,57905;49,00000;20,00000;0,73641
 43,32000; 2,93333; 2,677640e-002; 99,57931;49,00000;20,00000;0,73647
 43,49300; 2,94000; 2,816302e-002; 99,58180;49,00000;20,00000;0,73652
 43,64300; 2,94667; 2,971637e-002; 99,58384;49,00000;20,00000;0,73657
 43,81200; 2,95333; 3,104709e-002; 99,58225;50,00000;20,00000;0,73663
 43,97000; 2,96000; 3,254438e-002; 99,58023;50,00000;20,00000;0,73668
 44,14200; 2,96667; 3,393017e-002; 99,57988;50,00000;20,00000;0,73674
 44,29400; 2,97333; 3,531607e-002; 99,58170;50,00000;20,00000;0,73679
 44,45500; 2,98000; 3,670164e-002; 99,58134;50,00000;20,00000;0,73684
 44,62500; 2,98667; 3,819789e-002; 99,58090;49,00000;20,00000;0,73690
 44,78500; 2,99333; 3,963858e-002; 99,58038;49,00000;20,00000;0,73695
 44,95900; 3,00000; 4,091227e-002; 99,57928;50,00000;20,00000;0,73701
 45,12300; 3,00667; 4,235248e-002; 99,57765;50,00000;20,00000;0,73706
 45,29500; 3,01333; 4,368132e-002; 99,57821;49,00000;20,00000;0,73712
 45,46400; 3,02000; 4,517652e-002; 99,58149;49,00000;20,00000;0,73717
 45,63000; 3,02667; 4,661606e-002; 99,58370;49,00000;20,00000;0,73723
 45,79200; 3,03333; 4,805548e-002; 99,58215;49,00000;20,00000;0,73728
 45,97100; 3,04000; 4,954980e-002; 99,57896;51,00000;20,00000;0,73734
 46,14100; 3,04667; 5,098862e-002; 99,57788;51,00000;20,00000;0,73740
 46,31000; 3,05333; 5,226080e-002; 99,57736;51,00000;20,00000;0,73745
 46,49000; 3,06000; 5,403180e-002; 99,57794;49,00000;20,00000;0,73751
 46,65600; 3,06667; 5,563646e-002; 99,57697;49,00000;20,00000;0,73756
 46,83400; 3,07333; 5,712965e-002; 99,58034;51,00000;20,00000;0,73762
 46,99800; 3,08000; 5,862297e-002; 99,58324;51,00000;20,00000;0,73768
 47,18500; 3,08667; 6,011547e-002; 99,58351;51,00000;20,00000;0,73774
 47,34700; 3,09333; 6,149750e-002; 99,58113;52,00000;20,00000;0,73779
 47,53100; 3,10000; 6,293418e-002; 99,57931;52,00000;20,00000;0,73785
 47,69100; 3,10667; 6,431586e-002; 99,57856;49,00000;20,00000;0,73790
 47,86700; 3,11333; 6,586321e-002; 99,58106;49,00000;20,00000;0,73796
 48,06300; 3,12000; 6,729886e-002; 99,58094;50,00000;20,00000;0,73802
 48,22800; 3,12667; 6,856891e-002; 99,58090;50,00000;20,00000;0,73807
 48,39900; 3,13333; 7,000488e-002; 99,58090;50,00000;20,00000;0,73813
 48,57000; 3,14000; 7,155148e-002; 99,58410;50,00000;20,00000;0,73819
 48,74800; 3,14667; 7,315306e-002; 99,58723;49,00000;20,00000;0,73824
 48,92900; 3,15333; 7,464345e-002; 99,58763;49,00000;20,00000;0,73830
 49,11100; 3,16000; 7,635522e-002; 99,58533;51,00000;20,00000;0,73836
 49,29700; 3,16667; 7,784497e-002; 99,58251;51,00000;20,00000;0,73842
 49,46100; 3,17333; 7,922444e-002; 99,58131;51,00000;20,00000;0,73847
 49,64800; 3,18000; 8,054751e-002; 99,58224;50,00000;20,00000;0,73853
 49,82500; 3,18667; 8,181532e-002; 99,58426;49,00000;20,00000;0,73859
 50,01800; 3,19333; 8,313776e-002; 99,58472;49,00000;20,00000;0,73865
 50,19800; 3,20000; 8,457124e-002; 99,58527;49,00000;20,00000;0,73871
 50,37700; 3,20667; 8,600452e-002; 99,58591;49,00000;20,00000;0,73877
 50,55500; 3,21333; 8,754839e-002; 99,58875;50,00000;20,00000;0,73883
 50,73000; 3,22000; 8,903675e-002; 99,59109;50,00000;20,00000;0,73888
 50,92400; 3,22667; 9,035807e-002; 99,59075;50,00000;20,00000;0,73894
 51,10200; 3,23333; 9,179052e-002; 99,58826;50,00000;20,00000;0,73900
 51,28700; 3,24000; 9,327782e-002; 99,58788;50,00000;20,00000;0,73906
 51,45900; 3,24667; 9,459938e-002; 99,58906;50,00000;20,00000;0,73911
 51,65200; 3,25333; 9,597522e-002; 99,59073;50,00000;20,00000;0,73918
 51,84100; 3,26000; 9,735100e-002; 99,59131;50,00000;20,00000;0,73924
 52,02700; 3,26667; 9,872669e-002; 99,59192;49,00000;20,00000;0,73930
 52,21800; 3,27333;       0,10010; 99,59153;49,00000;20,00000;0,73936
 52,39900; 3,28000;       0,10153; 99,59390;49,00000;20,00000;0,73941
 52,58900; 3,28667;       0,10307; 99,59579;50,00000;20,00000;0,73947
 52,77100; 3,29333;       0,10439; 99,59717;50,00000;20,00000;0,73953
 52,95500; 3,30000;       0,10560; 99,59532;50,00000;20,00000;0,73959
 53,14800; 3,30667;       0,10692; 99,59455;49,00000;20,00000;0,73965
 53,34100; 3,31333;       0,10813; 99,59486;49,00000;20,00000;0,73971
 53,52100; 3,32000;       0,10950; 99,59736;49,00000;20,00000;0,73977
 53,71300; 3,32667;       0,11088; 99,59830;49,00000;20,00000;0,73983
 53,90600; 3,33333;       0,11242; 99,59715;49,00000;20,00000;0,73989
 54,09200; 3,34000;       0,11401; 99,59709;50,00000;20,00000;0,73995
 54,28000; 3,34667;       0,11439; 99,59809;50,00000;20,00000;0,74001
 54,46200; 3,35333;       0,11560; 99,59848;49,00000;20,00000;0,74007
 54,65700; 3,36000;       0,11741; 99,59879;49,00000;20,00000;0,74013
 54,85600; 3,36667;       0,11895; 99,60120;49,00000;20,00000;0,74019
 55,05100; 3,37333;       0,12037; 99,60306;50,00000;20,00000;0,74025
 55,24500; 3,38000;       0,12169; 99,60439;50,00000;20,00000;0,74031
 55,43300; 3,38667;       0,12284; 99,60253;50,00000;20,00000;0,74037
 55,62900; 3,39333;       0,12410; 99,60017;49,00000;20,00000;0,74043
 55,83400; 3,40000;       0,12542; 99,59895;49,00000;20,00000;0,74050
 56,02800; 3,40667;       0,12657; 99,59943;50,00000;20,00000;0,74056
 56,21100; 3,41333;       0,12750; 99,60271;50,00000;20,00000;0,74062
 56,42000; 3,42000;       0,12876; 99,60392;49,00000;20,00000;0,74068
 56,60700; 3,42667;       0,13007; 99,60462;50,00000;20,00000;0,74074
 56,78400; 3,43333;       0,13128; 99,60530;49,00000;20,00000;0,74079
 56,99200; 3,44000;       0,13254; 99,60436;49,00000;20,00000;0,74086
 57,19700; 3,44667;       0,13368; 99,60449;49,00000;20,00000;0,74092
 57,38000; 3,45333;       0,13478; 99,60465;49,00000;20,00000;0,74098
 57,59000; 3,46000;       0,13620; 99,60486;50,00000;20,00000;0,74105
 57,77400; 3,46667;       0,13752; 99,60563;50,00000;20,00000;0,74110
 57,96100; 3,47333;       0,13866; 99,61070;50,00000;20,00000;0,74116
 58,18000; 3,48000;       0,13976; 99,61417;50,00000;20,00000;0,74123
 58,37000; 3,48667;       0,14079; 99,61494;50,00000;20,00000;0,74129
 58,55500; 3,49333;       0,14183; 99,61301;50,00000;20,00000;0,74134
 58,76600; 3,50000;       0,14298; 99,61106;50,00000;20,00000;0,74141
 58,95900; 3,50667;       0,14407; 99,61017;50,00000;20,00000;0,74147
 59,16900; 3,51333;       0,14494; 99,61035;49,00000;20,00000;0,74153
 59,35800; 3,52000;       0,14592; 99,61271;49,00000;20,00000;0,74159
 59,56900; 3,52667;       0,14696; 99,61350;49,00000;20,00000;0,74166
 59,76200; 3,53333;       0,14799; 99,61488;49,00000;20,00000;0,74172
 59,97000; 3,54000;       0,14914; 99,61575;50,00000;20,00000;0,74178
 60,16300; 3,54667;       0,15028; 99,61610;50,00000;20,00000;0,74184
 60,35800; 3,55333;       0,15132; 99,61591;49,00000;20,00000;0,74190
