Repository: ashrpv/computer_science_in_nanoscience

# STA железосодержащих материалов: учебный набор

11 экспериментальных выгрузок NETZSCH STA 449 F5, 82 325 отсчётов. Набор предназначен для обучения обработке DSC/TG, проверке сопоставимости опытов и планированию следующего измерения. **Это 11 прогонов, а не 82 325 независимых опытов.** Исходные образцы и подготовка не документированы достаточно подробно для причинного вывода о фазе, влиянии матрицы или кинетических параметрах.

| Прогоны | Роль | Ограничение |
|---|---|---|
| 198, 201 | Нитрат, номинально 15 и 25 K/мин | Разные прогоны; метаданные 198 конфликтуют с названием |
| 200, 202 | Сульфат, номинально 15 и 25 K/мин | Степень окисления и гидратация 202 не подтверждены |

File: datasets/sta_iron_oxides/raw/sta_200.csv (part 2 of 14)
#SEGMENT:                    ;S1/1                                              
#SEG. 1:                     ;30°C/15,0(K/min)/800°C                            
##Temp./°C;Time/min;DSC/(mW/mg);Mass/%;Gas Flow(purge1)/(ml/min);Gas Flow(protective)/(ml/min);Sensit./(uV/mW)
 53,97300; 3,60667;      -0,21380;99,95129;49,00000;20,00000;0,84187
 54,08500; 3,61333;      -0,21407;99,95182;51,00000;20,00000;0,84189
 54,19800; 3,62000;      -0,21433;99,95188;51,00000;20,00000;0,84190
 54,29900; 3,62667;      -0,21441;99,95243;51,00000;20,00000;0,84192
 54,39900; 3,63333;      -0,21472;99,95147;51,00000;20,00000;0,84194
 54,49500; 3,64000;      -0,21499;99,94994;51,00000;20,00000;0,84195
 54,61900; 3,64667;      -0,21503;99,94837;49,00000;20,00000;0,84197
 54,72500; 3,65333;      -0,21529;99,94677;49,00000;20,00000;0,84199
 54,84300; 3,66000;      -0,21555;99,94521;50,00000;20,00000;0,84201
 54,94800; 3,66667;      -0,21582;99,94371;51,00000;20,00000;0,84203
 55,04900; 3,67333;      -0,21599;99,94228;51,00000;20,00000;0,84204
 55,15300; 3,68000;      -0,21607;99,94088;49,00000;20,00000;0,84206
 55,26700; 3,68667;      -0,21616;99,94050;49,00000;20,00000;0,84208
 55,37900; 3,69333;      -0,21638;99,93969;50,00000;20,00000;0,84209
 55,48300; 3,70000;      -0,21660;99,93944;50,00000;20,00000;0,84211
 55,58900; 3,70667;      -0,21677;99,93922;50,00000;20,00000;0,84213
 55,69200; 3,71333;      -0,21703;99,93852;50,00000;20,00000;0,84214
 55,79500; 3,72000;      -0,21725;99,94023;50,00000;20,00000;0,84216
 55,91500; 3,72667;      -0,21743;99,93989;49,00000;20,00000;0,84218
 56,01000; 3,73333;      -0,21760;99,93943;51,00000;20,00000;0,84220
 56,12200; 3,74000;      -0,21777;99,93840;51,00000;20,00000;0,84221
 56,23300; 3,74667;      -0,21804;99,93786;51,00000;20,00000;0,84223
 56,37000; 3,75333;      -0,21821;99,93737;52,00000;20,00000;0,84225
 56,46000; 3,76000;      -0,21861;99,93649;52,00000;20,00000;0,84227
 56,57100; 3,76667;      -0,21851;99,93569;49,00000;20,00000;0,84228
 56,67400; 3,77333;      -0,21878;99,93539;49,00000;20,00000;0,84230
 56,78900; 3,78000;      -0,21899;99,93505;49,00000;20,00000;0,84232
 56,90300; 3,78667;      -0,21917;99,93513;50,00000;20,00000;0,84234
 57,00100; 3,79333;      -0,21943;99,93516;50,00000;20,00000;0,84235
 57,12800; 3,80000;      -0,21965;99,93469;50,00000;20,00000;0,84237
 57,24100; 3,80667;      -0,21996;99,93474;49,00000;20,00000;0,84239
 57,34500; 3,81333;      -0,22022;99,93583;49,00000;20,00000;0,84241
 57,46600; 3,82000;      -0,22039;99,93700;50,00000;20,00000;0,84243
 57,57100; 3,82667;      -0,22048;99,93772;50,00000;20,00000;0,84244
 57,68100; 3,83333;      -0,22052;99,93894;50,00000;20,00000;0,84246
 57,78500; 3,84000;      -0,22051;99,93968;49,00000;20,00000;0,84248
 57,90900; 3,84667;      -0,22073;99,93894;49,00000;20,00000;0,84249
 58,02100; 3,85333;      -0,22113;99,93867;49,00000;20,00000;0,84251
 58,12600; 3,86000;      -0,22126;99,93785;49,00000;20,00000;0,84253
 58,23100; 3,86667;      -0,22139;99,93647;49,00000;20,00000;0,84255
 58,35300; 3,87333;      -0,22156;99,93553;50,00000;20,00000;0,84256
 58,47200; 3,88000;      -0,22182;99,93460;50,00000;20,00000;0,84258
 58,59500; 3,88667;      -0,22209;99,93427;50,00000;20,00000;0,84260
 58,69800; 3,89333;      -0,22239;99,93406;50,00000;20,00000;0,84262
 58,80700; 3,90000;      -0,22257;99,93395;49,00000;20,00000;0,84263
 58,93100; 3,90667;      -0,22274;99,93391;49,00000;20,00000;0,84265
 59,02400; 3,91333;      -0,22296;99,93384;51,00000;20,00000;0,84267
 59,14400; 3,92000;      -0,22309;99,93369;51,00000;20,00000;0,84269
 59,25200; 3,92667;      -0,22331;99,93339;51,00000;20,00000;0,84270
 59,36500; 3,93333;      -0,22352;99,93346;51,00000;20,00000;0,84272
 59,48500; 3,94000;      -0,22365;99,93298;49,00000;20,00000;0,84274
 59,61300; 3,94667;      -0,22378;99,93302;49,00000;20,00000;0,84276
 59,73400; 3,95333;      -0,22396;99,93268;50,00000;20,00000;0,84278
 59,84000; 3,96000;      -0,22417;99,93246;50,00000;20,00000;0,84279
 59,95200; 3,96667;      -0,22417;99,93280;50,00000;20,00000;0,84281
 60,05700; 3,97333;      -0,22421;99,93267;49,00000;20,00000;0,84283
 60,18300; 3,98000;      -0,22438;99,93304;49,00000;20,00000;0,84285
 60,30000; 3,98667;      -0,22442;99,93289;49,00000;20,00000;0,84286
 60,41000; 3,99333;      -0,22455;99,93226;51,00000;20,00000;0,84288
 60,52100; 4,00000;      -0,22473;99,93213;51,00000;20,00000;0,84290
 60,63800; 4,00667;      -0,22503;99,93197;51,00000;20,00000;0,84292
 60,75300; 4,01333;      -0,22530;99,93176;50,00000;20,00000;0,84293
 60,87400; 4,02000;      -0,22565;99,93302;49,00000;20,00000;0,84295
 60,99200; 4,02667;      -0,22586;99,93375;49,00000;20,00000;0,84297
 61,09700; 4,03333;      -0,22608;99,93399;51,00000;20,00000;0,84298
 61,22900; 4,04000;      -0,22626;99,93374;51,00000;20,00000;0,84300
 61,33700; 4,04667;      -0,22639;99,93398;52,00000;20,00000;0,84302
 61,45500; 4,05333;      -0,22665;99,93376;52,00000;20,00000;0,84304
 61,58400; 4,06000;      -0,22682;99,93415;49,00000;20,00000;0,84306
 61,70100; 4,06667;      -0,22713;99,93415;49,00000;20,00000;0,84308
 61,80900; 4,07333;      -0,22726;99,93420;50,00000;20,00000;0,84309
 61,91200; 4,08000;      -0,22743;99,93472;50,00000;20,00000;0,84311
 62,02800; 4,08667;      -0,22752;99,93417;50,00000;20,00000;0,84312
 62,15600; 4,09333;      -0,22773;99,93402;50,00000;20,00000;0,84314
 62,26900; 4,10000;      -0,22777;99,93382;50,00000;20,00000;0,84316
 62,40400; 4,10667;      -0,22781;99,93362;49,00000;20,00000;0,84318
 62,50100; 4,11333;      -0,22790;99,93395;49,00000;20,00000;0,84319
 62,63300; 4,12000;      -0,22798;99,93529;51,00000;20,00000;0,84321
 62,74600; 4,12667;      -0,22811;99,93615;51,00000;20,00000;0,84323
 62,86200; 4,13333;      -0,22837;99,93702;50,00000;20,00000;0,84325
 62,98400; 4,14000;      -0,22881;99,93742;49,00000;20,00000;0,84327
 63,10800; 4,14667;      -0,22912;99,93832;49,00000;20,00000;0,84328
 63,21600; 4,15333;      -0,22938;99,93876;49,00000;20,00000;0,84330
 63,33900; 4,16000;      -0,22947;99,93824;51,00000;20,00000;0,84332
 63,45900; 4,16667;      -0,22951;99,93774;52,00000;20,00000;0,84334
 63,57400; 4,17333;      -0,22950;99,93726;52,00000;20,00000;0,84335
 63,69400; 4,18000;      -0,22972;99,93726;49,00000;20,00000;0,84337
 63,81200; 4,18667;      -0,23007;99,93773;49,00000;20,00000;0,84339
 63,92600; 4,19333;      -0,23029;99,93765;50,00000;20,00000;0,84341
 64,04400; 4,20000;      -0,23051;99,93747;50,00000;20,00000;0,84342
 64,17100; 4,20667;      -0,23077;99,93723;50,00000;20,00000;0,84344
 64,30300; 4,21333;      -0,23103;99,93700;49,00000;20,00000;0,84346
 64,41500; 4,22000;      -0,23134;99,93728;49,00000;20,00000;0,84348
 64,54600; 4,22667;      -0,23151;99,93713;49,00000;20,00000;0,84350
 64,65000; 4,23333;      -0,23120;99,93661;49,00000;20,00000;0,84351
 64,79000; 4,24000;      -0,23123;99,93615;50,00000;20,00000;0,84353
 64,89500; 4,24667;      -0,23150;99,93571;50,00000;20,00000;0,84355
 65,01400; 4,25333;      -0,23172;99,93576;50,00000;20,00000;0,84356
 65,13400; 4,26000;      -0,23207;99,93582;50,00000;20,00000;0,84358
 65,26600; 4,26667;      -0,23251;99,93586;49,00000;20,00000;0,84360
 65,37700; 4,27333;      -0,23246;99,93540;49,00000;20,00000;0,84362
 65,49200; 4,28000;      -0,23236;99,93542;51,00000;20,00000;0,84363
 65,61100; 4,28667;      -0,23240;99,93544;50,00000;20,00000;0,84365
 65,75500; 4,29333;      -0,23271;99,93547;51,00000;20,00000;0,84367
 65,86100; 4,30000;      -0,23293;99,93552;49,00000;20,00000;0,84369
 65,97800; 4,30667;      -0,23315;99,93561;49,00000;20,00000;0,84370
 66,09900; 4,31333;      -0,23314;99,93521;50,00000;20,00000;0,84372
 66,22600; 4,32000;      -0,23309;99,93481;50,00000;20,00000;0,84374
 66,34600; 4,32667;      -0,23300;99,93488;50,00000;20,00000;0,84375
 66,46200; 4,33333;      -0,23313;99,93443;49,00000;20,00000;0,84377
 66,58000; 4,34000;      -0,23335;99,93444;49,00000;20,00000;0,84379
 66,71300; 4,34667;      -0,23370;99,93443;51,00000;20,00000;0,84381
 66,83400; 4,35333;      -0,23400;99,93440;51,00000;20,00000;0,84382
 66,95700; 4,36000;      -0,23431;99,93391;50,00000;20,00000;0,84384
 67,07400; 4,36667;      -0,23462;99,93491;50,00000;20,00000;0,84386
 67,20500; 4,37333;      -0,23466;99,93495;49,00000;20,00000;0,84388
 67,32900; 4,38000;      -0,23465;99,93453;49,00000;20,00000;0,84389
 67,44000; 4,38667;      -0,23469;99,93465;50,00000;20,00000;0,84391
 67,56500; 4,39333;      -0,23495;99,93479;50,00000;20,00000;0,84393
 67,69600; 4,40000;      -0,23508;99,93495;52,00000;20,00000;0,84395
 67,81500; 4,40667;      -0,23521;99,93511;52,00000;20,00000;0,84396
 67,92700; 4,41333;      -0,23529;99,93525;49,00000;20,00000;0,84398
 68,05200; 4,42000;      -0,23542;99,93538;49,00000;20,00000;0,84400
 68,18000; 4,42667;      -0,23555;99,93549;50,00000;20,00000;0,84401
 68,30500; 4,43333;      -0,23568;99,93560;50,00000;20,00000;0,84403
 68,42600; 4,44000;      -0,23581;99,93570;50,00000;20,00000;0,84405
 68,55000; 4,44667;      -0,23589;99,93585;50,00000;20,00000;0,84406
 68,66700; 4,45333;      -0,23598;99,93555;49,00000;20,00000;0,84408
 68,80500; 4,46000;      -0,23642;99,93578;49,00000;20,00000;0,84410
 68,91900; 4,46667;      -0,23681;99,93603;51,00000;20,00000;0,84412
 69,02800; 4,47333;      -0,23694;99,93622;51,00000;20,00000;0,84413
 69,15700; 4,48000;      -0,23694;99,93585;50,00000;20,00000;0,84415
 69,28500; 4,48667;      -0,23702;99,93540;50,00000;20,00000;0,84417
 69,40600; 4,49333;      -0,23702;99,93540;49,00000;20,00000;0,84418
 69,54900; 4,50000;      -0,23701;99,93495;49,00000;20,00000;0,84420
 69,66200; 4,50667;      -0,23705;99,93507;50,00000;20,00000;0,84422
 69,79400; 4,51333;      -0,23722;99,93479;50,00000;20,00000;0,84424
 69,90900; 4,52000;      -0,23731;99,93504;52,00000;20,00000;0,84425
 70,03400; 4,52667;      -0,23766;99,93480;52,00000;20,00000;0,84427
 70,14700; 4,53333;      -0,23779;99,93503;49,00000;20,00000;0,84428
 70,28100; 4,54000;      -0,23787;99,93472;49,00000;20,00000;0,84430
 70,40400; 4,54667;      -0,23809;99,93488;49,00000;20,00000;0,84432
 70,53800; 4,55333;      -0,23849;99,93456;50,00000;20,00000;0,84434
 70,66000; 4,56000;      -0,23879;99,93528;50,00000;20,00000;0,84435
 70,77600; 4,56667;      -0,23883;99,93654;50,00000;20,00000;0,84437
 70,90800; 4,57333;      -0,23883;99,93735;50,00000;20,00000;0,84439
 71,02600; 4,58000;      -0,23891;99,93821;49,00000;20,00000;0,84440
 71,14200; 4,58667;      -0,23891;99,93956;51,00000;20,00000;0,84442
 71,27400; 4,59333;      -0,23895;99,94036;50,00000;20,00000;0,84444
 71,39000; 4,60000;      -0,23903;99,94109;50,00000;20,00000;0,84445
 71,52000; 4,60667;      -0,23912;99,94127;50,00000;20,00000;0,84447
 71,64200; 4,61333;      -0,23933;99,94141;49,00000;20,00000;0,84449
 71,77500; 4,62000;      -0,23942;99,94107;49,00000;20,00000;0,84450
 71,90400; 4,62667;      -0,23963;99,94077;50,00000;20,00000;0,84452
 72,03100; 4,63333;      -0,23972;99,94054;51,00000;20,00000;0,84454
 72,15400; 4,64000;      -0,23985;99,94037;52,00000;20,00000;0,84455
 72,26200; 4,64667;      -0,24007;99,94023;52,00000;20,00000;0,84457
 72,40400; 4,65333;      -0,24037;99,94060;49,00000;20,00000;0,84459
 72,52300; 4,66000;      -0,24050;99,94048;49,00000;20,00000;0,84460
 72,64900; 4,66667;      -0,24041;99,94083;49,00000;20,00000;0,84462
 72,76300; 4,67333;      -0,24036;99,94116;50,00000;20,00000;0,84463
 72,89300; 4,68000;      -0,24040;99,94095;50,00000;20,00000;0,84465
 73,02700; 4,68667;      -0,24088;99,94119;50,00000;20,00000;0,84467
 73,13900; 4,69333;      -0,24101;99,94139;50,00000;20,00000;0,84468
 73,28300; 4,70000;      -0,24092;99,94108;49,00000;20,00000;0,84470
 73,39600; 4,70667;      -0,24096;99,94128;49,00000;20,00000;0,84472
 73,53600; 4,71333;      -0,24095;99,94103;50,00000;20,00000;0,84474
 73,66100; 4,72000;      -0,24121;99,94080;50,00000;20,00000;0,84475
 73,77900; 4,72667;      -0,24121;99,94112;50,00000;20,00000;0,84477
 73,91300; 4,73333;      -0,24129;99,94105;49,00000;20,00000;0,84479
 74,03800; 4,74000;      -0,24147;99,94150;49,00000;20,00000;0,84480
 74,14000; 4,74667;      -0,24169;99,94144;51,00000;20,00000;0,84481
 74,28600; 4,75333;      -0,24190;99,94185;51,00000;20,00000;0,84483
 74,40800; 4,76000;      -0,24203;99,94172;52,00000;20,00000;0,84485
 74,52800; 4,76667;      -0,24216;99,94204;52,00000;20,00000;0,84486
 74,65400; 4,77333;      -0,24229;99,94184;52,00000;20,00000;0,84488
 74,79000; 4,78000;      -0,24246;99,94208;49,00000;20,00000;0,84490
 74,91400; 4,78667;      -0,24263;99,94229;49,00000;20,00000;0,84491
 75,04300; 4,79333;      -0,24272;99,94201;50,00000;20,00000;0,84493
 75,17700; 4,80000;      -0,24276;99,94274;50,00000;20,00000;0,84495
 75,29900; 4,80667;      -0,24284;99,94252;50,00000;20,00000;0,84496
 75,42400; 4,81333;      -0,24284;99,94285;50,00000;20,00000;0,84498
 75,56800; 4,82000;      -0,24297;99,94324;49,00000;20,00000;0,84500
 75,68200; 4,82667;      -0,24305;99,94367;49,00000;20,00000;0,84501
 75,80100; 4,83333;      -0,24314;99,94411;50,00000;20,00000;0,84503
 75,92900; 4,84000;      -0,24318;99,94454;50,00000;20,00000;0,84504
 76,06000; 4,84667;      -0,24344;99,94495;50,00000;20,00000;0,84506
 76,18700; 4,85333;      -0,24348;99,94535;50,00000;20,00000;0,84508
 76,31000; 4,86000;      -0,24361;99,94575;50,00000;20,00000;0,84509
 76,44600; 4,86667;      -0,24365;99,94617;49,00000;20,00000;0,84511
 76,56200; 4,87333;      -0,24382;99,94612;49,00000;20,00000;0,84512
 76,69000; 4,88000;      -0,24399;99,94657;51,00000;20,00000;0,84514
 76,82300; 4,88667;      -0,24399;99,94703;52,00000;20,00000;0,84516
 76,94300; 4,89333;      -0,24407;99,94702;52,00000;20,00000;0,84517
 77,07100; 4,90000;      -0,24407;99,94703;52,00000;20,00000;0,84519
 77,19900; 4,90667;      -0,24397;99,94754;49,00000;20,00000;0,84520
 77,32300; 4,91333;      -0,24419;99,94755;50,00000;20,00000;0,84522
 77,44700; 4,92000;      -0,24468;99,94754;50,00000;20,00000;0,84523
 77,56400; 4,92667;      -0,24485;99,94799;50,00000;20,00000;0,84525
 77,70600; 4,93333;      -0,24480;99,94790;52,00000;20,00000;0,84527
 77,83500; 4,94000;      -0,24484;99,94828;49,00000;20,00000;0,84528
 77,95900; 4,94667;      -0,24488;99,94866;49,00000;20,00000;0,84530
 78,08400; 4,95333;      -0,24496;99,94854;50,00000;20,00000;0,84531
 78,21300; 4,96000;      -0,24505;99,94893;50,00000;20,00000;0,84533
 78,35100; 4,96667;      -0,24513;99,94937;50,00000;20,00000;0,84535
 78,47300; 4,97333;      -0,24535;99,94984;50,00000;20,00000;0,84536
 78,59500; 4,98000;      -0,24526;99,95031;49,00000;20,00000;0,84538
 78,72000; 4,98667;      -0,24516;99,95080;49,00000;20,00000;0,84539
 78,85900; 4,99333;      -0,24565;99,95128;51,00000;20,00000;0,84541
 78,98300; 5,00000;      -0,24564;99,95324;51,00000;20,00000;0,84542
 79,10000; 5,00667;      -0,24564;99,95470;51,00000;20,00000;0,84544
 79,23500; 5,01333;      -0,24572;99,95615;51,00000;20,00000;0,84545
 79,36900; 5,02000;      -0,24567;99,95759;51,00000;20,00000;0,84547
 79,47900; 5,02667;      -0,24580;99,95903;49,00000;20,00000;0,84548
 79,63000; 5,03333;      -0,24589;99,96001;50,00000;20,00000;0,84550
 79,74800; 5,04000;      -0,24597;99,96051;50,00000;20,00000;0,84552
 79,87200; 5,04667;      -0,24606;99,96053;50,00000;20,00000;0,84553
 80,00300; 5,05333;      -0,24627;99,96104;50,00000;20,00000;0,84555
 80,12500; 5,06000;      -0,24640;99,96101;49,00000;20,00000;0,84556
 80,25000; 5,06667;      -0,24649;99,96094;49,00000;20,00000;0,84558
 80,39400; 5,07333;      -0,24653;99,96037;50,00000;20,00000;0,84559
 80,52000; 5,08000;      -0,24652;99,96032;50,00000;20,00000;0,84561
 80,64000; 5,08667;      -0,24647;99,95979;50,00000;20,00000;0,84562
 80,78300; 5,09333;      -0,24660;99,95929;50,00000;20,00000;0,84564
 80,90400; 5,10000;      -0,24691;99,95928;49,00000;20,00000;0,84565
 81,02700; 5,10667;      -0,24695;99,95926;49,00000;20,00000;0,84567
 81,15300; 5,11333;      -0,24703;99,95923;49,00000;20,00000;0,84568
 81,29700; 5,12000;      -0,24707;99,95921;51,00000;20,00000;0,84570
 81,41900; 5,12667;      -0,24720;99,95917;51,00000;20,00000;0,84571
 81,55200; 5,13333;      -0,24720;99,95914;52,00000;20,00000;0,84573
 81,67100; 5,14000;      -0,24706;99,95961;52,00000;20,00000;0,84574
 81,81400; 5,14667;      -0,24705;99,95961;49,00000;20,00000;0,84576
 81,93400; 5,15333;      -0,24714;99,95963;49,00000;20,00000;0,84577
 82,06600; 5,16000;      -0,24722;99,96017;50,00000;20,00000;0,84579
 82,19600; 5,16667;      -0,24740;99,96025;50,00000;20,00000;0,84580
 82,32400; 5,17333;      -0,24739;99,96035;51,00000;20,00000;0,84582
 82,44400; 5,18000;      -0,24739;99,96094;51,00000;20,00000;0,84583
 82,57300; 5,18667;      -0,24752;99,96102;51,00000;20,00000;0,84585
 82,70500; 5,19333;      -0,24747;99,96108;49,00000;20,00000;0,84586
 82,83100; 5,20000;      -0,24742;99,96114;49,00000;20,00000;0,84588
 82,96400; 5,20667;      -0,24746;99,96073;50,00000;20,00000;0,84589
 83,09700; 5,21333;      -0,24745;99,96084;50,00000;20,00000;0,84591
 83,21400; 5,22000;      -0,24745;99,96048;49,00000;20,00000;0,84592
 83,34400; 5,22667;      -0,24745;99,96013;49,00000;20,00000;0,84594
 83,47400; 5,23333;      -0,24749;99,95976;49,00000;20,00000;0,84595
 83,59400; 5,24000;      -0,24748;99,95985;49,00000;20,00000;0,84597
 83,72900; 5,24667;      -0,24748;99,95943;49,00000;20,00000;0,84598
 83,85900; 5,25333;      -0,24765;99,95898;50,00000;20,00000;0,84600
 83,98900; 5,26000;      -0,24782;99,95849;50,00000;20,00000;0,84601
 84,11200; 5,26667;      -0,24795;99,95800;50,00000;20,00000;0,84602
 84,24700; 5,27333;      -0,24795;99,95754;50,00000;20,00000;0,84604
 84,38300; 5,28000;      -0,24799;99,95709;49,00000;20,00000;0,84605
 84,50700; 5,28667;      -0,24798;99,95666;49,00000;20,00000;0,84607
 84,63900; 5,29333;      -0,24785;99,95626;51,00000;20,00000;0,84608
 84,76900; 5,30000;      -0,24784;99,95587;51,00000;20,00000;0,84610
 84,88600; 5,30667;      -0,24793;99,95548;52,00000;20,00000;0,84611
 85,02100; 5,31333;      -0,24797;99,95511;52,00000;20,00000;0,84613
 85,15500; 5,32000;      -0,24796;99,95473;49,00000;20,00000;0,84614
 85,28100; 5,32667;      -0,24791;99,95432;49,00000;20,00000;0,84616
 85,40800; 5,33333;      -0,24796;99,95390;50,00000;20,00000;0,84617
 85,53400; 5,34000;      -0,24795;99,95347;50,00000;20,00000;0,84618
 85,67300; 5,34667;      -0,24804;99,95304;50,00000;20,00000;0,84620
 85,80100; 5,35333;      -0,24794;99,95261;50,00000;20,00000;0,84621
 85,93100; 5,36000;      -0,24789;99,95216;49,00000;20,00000;0,84623
 86,05300; 5,36667;      -0,24789;99,95170;49,00000;20,00000;0,84624
 86,18900; 5,37333;      -0,24784;99,95124;51,00000;20,00000;0,84626
 86,32000; 5,38000;      -0,24779;99,95080;51,00000;20,00000;0,84627
 86,46400; 5,38667;      -0,24783;99,95039;52,00000;20,00000;0,84629
 86,57900; 5,39333;      -0,24783;99,95003;52,00000;20,00000;0,84630
 86,70700; 5,40000;      -0,24791;99,94970;49,00000;20,00000;0,84631
 86,84100; 5,40667;      -0,24800;99,94938;49,00000;20,00000;0,84633
 86,96500; 5,41333;      -0,24791;99,94905;49,00000;20,00000;0,84634
 87,09000; 5,42000;      -0,24790;99,94871;49,00000;20,00000;0,84635
 87,22900; 5,42667;      -0,24781;99,94836;50,00000;20,00000;0,84637
 87,35600; 5,43333;      -0,24780;99,94802;50,00000;20,00000;0,84638
 87,48200; 5,44000;      -0,24789;99,94766;50,00000;20,00000;0,84640
 87,61200; 5,44667;      -0,24793;99,94729;50,00000;20,00000;0,84641
 87,73400; 5,45333;      -0,24793;99,94689;49,00000;20,00000;0,84642
 87,87900; 5,46000;      -0,24797;99,94649;49,00000;20,00000;0,84644
 88,00400; 5,46667;      -0,24801;99,94613;49,00000;20,00000;0,84645
 88,13400; 5,47333;      -0,24800;99,94578;50,00000;20,00000;0,84647
 88,25600; 5,48000;      -0,24809;99,94544;50,00000;20,00000;0,84648
 88,40600; 5,48667;      -0,24817;99,94512;49,00000;20,00000;0,84649
 88,51300; 5,49333;      -0,24826;99,94480;49,00000;20,00000;0,84651
 88,64800; 5,50000;      -0,24834;99,94448;49,00000;20,00000;0,84652
 88,77900; 5,50667;      -0,24838;99,94417;51,00000;20,00000;0,84653
 88,90600; 5,51333;      -0,24824;99,94384;51,00000;20,00000;0,84655
 89,04700; 5,52000;      -0,24820;99,94347;50,00000;20,00000;0,84656
 89,15500; 5,52667;      -0,24810;99,94306;50,00000;20,00000;0,84657
 89,29900; 5,53333;      -0,24819;99,94262;49,00000;20,00000;0,84659
 89,43500; 5,54000;      -0,24840;99,94218;49,00000;20,00000;0,84660
 89,56600; 5,54667;      -0,24849;99,94174;51,00000;20,00000;0,84662
 89,69600; 5,55333;      -0,24857;99,94133;51,00000;20,00000;0,84663
 89,82700; 5,56000;      -0,24861;99,94096;51,00000;20,00000;0,84664
 89,95700; 5,56667;      -0,24861;99,94062;52,00000;20,00000;0,84666
 90,09100; 5,57333;      -0,24870;99,94030;52,00000;20,00000;0,84667
 90,21200; 5,58000;      -0,24869;99,93999;49,00000;20,00000;0,84668
 90,34500; 5,58667;      -0,24895;99,93967;49,00000;20,00000;0,84670
 90,47100; 5,59333;      -0,24908;99,93934;50,00000;20,00000;0,84671
 90,61600; 5,60000;      -0,24921;99,93900;50,00000;20,00000;0,84672
 90,72800; 5,60667;      -0,24934;99,93864;50,00000;20,00000;0,84674
 90,86700; 5,61333;      -0,24934;99,93829;50,00000;20,00000;0,84675
 91,00100; 5,62000;      -0,24951;99,93798;49,00000;20,00000;0,84676
 91,12700; 5,62667;      -0,24973;99,93768;49,00000;20,00000;0,84678
 91,26000; 5,63333;      -0,24990;99,93738;51,00000;20,00000;0,84679
 91,38100; 5,64000;      -0,25008;99,93710;50,00000;20,00000;0,84680
 91,51700; 5,64667;      -0,25029;99,93681;50,00000;20,00000;0,84682
 91,65800; 5,65333;      -0,25047;99,93654;49,00000;20,00000;0,84683
 91,76600; 5,66000;      -0,25051;99,93629;49,00000;20,00000;0,84684
 91,89800; 5,66667;      -0,25055;99,93605;49,00000;20,00000;0,84685
 92,03600; 5,67333;      -0,25068;99,93578;49,00000;20,00000;0,84687
 92,16900; 5,68000;      -0,25103;99,93550;49,00000;20,00000;0,84688
 92,28800; 5,68667;      -0,25120;99,93521;51,00000;20,00000;0,84689
 92,41600; 5,69333;      -0,25169;99,93492;51,00000;20,00000;0,84691
 92,55800; 5,70000;      -0,25208;99,93462;49,00000;20,00000;0,84692
 92,68200; 5,70667;      -0,25234;99,93433;49,00000;20,00000;0,84693
 92,81500; 5,71333;      -0,25278;99,93406;50,00000;20,00000;0,84695
 92,94100; 5,72000;      -0,25309;99,93382;50,00000;20,00000;0,84696
 93,07200; 5,72667;      -0,25353;99,93359;50,00000;20,00000;0,84697
 93,20000; 5,73333;      -0,25401;99,93336;50,00000;20,00000;0,84698
 93,33600; 5,74000;      -0,25463;99,93310;49,00000;20,00000;0,84700
 93,44500; 5,74667;      -0,25498;99,93279;49,00000;20,00000;0,84701
 93,58400; 5,75333;      -0,25555;99,93244;49,00000;20,00000;0,84702
 93,72100; 5,76000;      -0,25617;99,93209;49,00000;20,00000;0,84703
 93,87000; 5,76667;      -0,25674;99,93178;50,00000;20,00000;0,84705
 93,98300; 5,77333;      -0,25758;99,93151;50,00000;20,00000;0,84706
 94,11100; 5,78000;      -0,25838;99,93129;49,00000;20,00000;0,84707
 94,24400; 5,78667;      -0,25917;99,93109;49,00000;20,00000;0,84709
 94,36000; 5,79333;      -0,26027;99,93089;49,00000;20,00000;0,84710
 94,50900; 5,80000;      -0,26116;99,93066;49,00000;20,00000;0,84711
 94,62300; 5,80667;      -0,26226;99,93041;51,00000;20,00000;0,84712
 94,75600; 5,81333;      -0,26394;99,93017;51,00000;20,00000;0,84713
 94,89300; 5,82000;      -0,26531;99,92991;52,00000;20,00000;0,84715
 95,01300; 5,82667;      -0,26655;99,92962;52,00000;20,00000;0,84716
 95,14700; 5,83333;      -0,26788;99,92882;49,00000;20,00000;0,84717
 95,28500; 5,84000;      -0,26982;99,92752;49,00000;20,00000;0,84718
 95,41200; 5,84667;      -0,27190;99,92623;50,00000;20,00000;0,84720
 95,54200; 5,85333;      -0,27389;99,92497;50,00000;20,00000;0,84721
 95,67100; 5,86000;      -0,27610;99,92372;50,00000;20,00000;0,84722
 95,80400; 5,86667;      -0,27854;99,92296;52,00000;20,00000;0,84723
 95,93200; 5,87333;      -0,28137;99,92171;49,00000;20,00000;0,84725
 96,06800; 5,88000;      -0,28425;99,92098;49,00000;20,00000;0,84726
 96,19500; 5,88667;      -0,28748;99,91929;50,00000;20,00000;0,84727
 96,32300; 5,89333;      -0,29076;99,91760;50,00000;20,00000;0,84728
 96,44800; 5,90000;      -0,29408;99,91591;50,00000;20,00000;0,84729
 96,58100; 5,90667;      -0,29788;99,91372;50,00000;20,00000;0,84731
 96,71200; 5,91333;      -0,30200;99,91202;49,00000;20,00000;0,84732
 96,84100; 5,92000;      -0,30638;99,90981;49,00000;20,00000;0,84733
 96,97300; 5,92667;      -0,31112;99,90857;49,00000;20,00000;0,84734
 97,09700; 5,93333;      -0,31586;99,90683;51,00000;20,00000;0,84735
 97,22900; 5,94000;      -0,32069;99,90457;51,00000;20,00000;0,84737
 97,36500; 5,94667;      -0,32596;99,90281;50,00000;20,00000;0,84738
 97,50100; 5,95333;      -0,33136;99,90106;49,00000;20,00000;0,84739
 97,62300; 5,96000;      -0,33685;99,89982;50,00000;20,00000;0,84740
 97,75400; 5,96667;      -0,34314;99,89765;50,00000;20,00000;0,84741
 97,89500; 5,97333;      -0,34911;99,89552;50,00000;20,00000;0,84743
 98,01000; 5,98000;      -0,35549;99,89342;49,00000;20,00000;0,84744
 98,14300; 5,98667;      -0,36253;99,89034;51,00000;20,00000;0,84745
 98,26800; 5,99333;      -0,36922;99,88772;52,00000;20,00000;0,84746
 98,38700; 6,00000;      -0,37621;99,88360;52,00000;20,00000;0,84747
 98,52700; 6,00667;      -0,38334;99,87945;49,00000;20,00000;0,84748
 98,66000; 6,01333;      -0,39074;99,87576;49,00000;20,00000;0,84749
 98,79200; 6,02000;      -0,39862;99,87107;49,00000;20,00000;0,84751
 98,92100; 6,02667;      -0,40708;99,86542;50,00000;20,00000;0,84752
 99,05500; 6,03333;      -0,41558;99,84452;50,00000;20,00000;0,84753
 99,16900; 6,04000;      -0,42413;99,83939;50,00000;20,00000;0,84754
 99,31800; 6,04667;      -0,43267;99,83087;50,00000;20,00000;0,84755
 99,44100; 6,05333;      -0,44224;99,82435;49,00000;20,00000;0,84756
 99,56100; 6,06000;      -0,45255;99,81583;49,00000;20,00000;0,84757
 99,69000; 6,06667;      -0,46283;99,80928;51,00000;20,00000;0,84758
 99,82100; 6,07333;      -0,47341;99,80074;51,00000;20,00000;0,84760
 99,95200; 6,08000;      -0,48399;99,79072;52,00000;20,00000;0,84761
100,08600; 6,08667;      -0,49506;99,78415;52,00000;20,00000;0,84762
100,21400; 6,09333;      -0,50635;99,77563;50,00000;20,00000;0,84763
100,33100; 6,10000;      -0,51858;99,76466;49,00000;20,00000;0,84764
100,47500; 6,10667;      -0,53111;99,74875;49,00000;20,00000;0,84765
100,58300; 6,11333;      -0,54319;99,73924;51,00000;20,00000;0,84766
100,73200; 6,12000;      -0,55603;99,72430;51,00000;20,00000;0,84767
100,85500; 6,12667;      -0,56963;99,70789;52,00000;20,00000;0,84769
100,98500; 6,13333;      -0,58340;99,69250;52,00000;20,00000;0,84770
101,10800; 6,14000;      -0,59739;99,67369;52,00000;20,00000;0,84771
101,24900; 6,14667;      -0,61173;99,65343;49,00000;20,00000;0,84772
101,36500; 6,15333;      -0,62635;99,62579;49,00000;20,00000;0,84773
101,48500; 6,16000;      -0,64202;99,60458;50,00000;20,00000;0,84774
101,61600; 6,16667;      -0,65725;99,58188;50,00000;20,00000;0,84775
101,75100; 6,17333;      -0,67292;99,55621;50,00000;20,00000;0,84776
101,86800; 6,18000;      -0,68913;99,53152;50,00000;20,00000;0,84777
102,00300; 6,18667;      -0,70555;99,50337;49,00000;20,00000;0,84778
102,13100; 6,19333;      -0,72277;99,47817;49,00000;20,00000;0,84779
102,24700; 6,20000;      -0,73986;99,45151;51,00000;20,00000;0,84780
102,38000; 6,20667;      -0,75731;99,42435;51,00000;20,00000;0,84781
102,51100; 6,21333;      -0,77488;99,39469;52,00000;20,00000;0,84782
102,64000; 6,22000;      -0,79312;99,36650;50,00000;20,00000;0,84783
102,76700; 6,22667;      -0,81092;99,33781;49,00000;20,00000;0,84785
102,88500; 6,23333;      -0,82960;99,31059;50,00000;20,00000;0,84785
103,02700; 6,24000;      -0,84828;99,28091;49,00000;20,00000;0,84787
103,15800; 6,24667;      -0,86700;99,25569;49,00000;20,00000;0,84788
103,27800; 6,25333;      -0,88613;99,22657;51,00000;20,00000;0,84789
103,41200; 6,26000;      -0,90543;99,19894;51,00000;20,00000;0,84790
103,53400; 6,26667;      -0,92530;99,17182;52,00000;20,00000;0,84791
103,64300; 6,27333;      -0,94491;99,14420;52,00000;20,00000;0,84792
103,79400; 6,28000;      -0,96452;99,11559;49,00000;20,00000;0,84793
103,91800; 6,28667;      -0,98506;99,08847;49,00000;20,00000;0,84794
104,03500; 6,29333;      -1,00533;99,06136;50,00000;20,00000;0,84795
104,16500; 6,30000;      -1,02551;99,03427;50,00000;20,00000;0,84796
104,29500; 6,30667;      -1,04636;99,00472;50,00000;20,00000;0,84797
104,41000; 6,31333;      -1,06699;98,97663;50,00000;20,00000;0,84798
104,53400; 6,32000;      -1,08805;98,94557;49,00000;20,00000;0,84799
104,67600; 6,32667;      -1,10938;98,91547;50,00000;20,00000;0,84800
104,79100; 6,33333;      -1,13076;98,88438;50,00000;20,00000;0,84801
104,92300; 6,34000;      -1,15223;98,85378;50,00000;20,00000;0,84802
105,05000; 6,34667;      -1,17369;98,82223;50,00000;20,00000;0,84803
105,17800; 6,35333;      -1,19551;98,78971;50,00000;20,00000;0,84804
105,30300; 6,36000;      -1,21746;98,75574;49,00000;20,00000;0,84805
105,42300; 6,36667;      -1,23989;98,72522;49,00000;20,00000;0,84806
105,54900; 6,37333;      -1,26229;98,68977;49,00000;20,00000;0,84807
105,67200; 6,38000;      -1,28503;98,65678;49,00000;20,00000;0,84808
105,80500; 6,38667;      -1,30791;98,62231;49,00000;20,00000;0,84809
105,92600; 6,39333;      -1,33079;98,58786;50,00000;20,00000;0,84810
106,05900; 6,40000;      -1,35384;98,55195;50,00000;20,00000;0,84811
106,16600; 6,40667;      -1,37694;98,51900;50,00000;20,00000;0,84811
106,30200; 6,41333;      -1,40008;98,48014;49,00000;20,00000;0,84813
106,42500; 6,42000;      -1,42389;98,44521;49,00000;20,00000;0,84813
106,54400; 6,42667;      -1,44774;98,40633;50,00000;20,00000;0,84814
106,67000; 6,43333;      -1,47172;98,36843;50,00000;20,00000;0,84815
106,80500; 6,44000;      -1,49579;98,33052;50,00000;20,00000;0,84816
106,91800; 6,44667;      -1,52017;98,29460;52,00000;20,00000;0,84817
107,04800; 6,45333;      -1,54451;98,25377;49,00000;20,00000;0,84818
107,16900; 6,46000;      -1,56871;98,21642;49,00000;20,00000;0,84819
107,30300; 6,46667;      -1,59282;98,17960;50,00000;20,00000;0,84820
107,41800; 6,47333;      -1,61742;98,14231;50,00000;20,00000;0,84821
107,53000; 6,48000;      -1,64202;98,10158;50,00000;20,00000;0,84822
107,65800; 6,48667;      -1,66640;98,06378;50,00000;20,00000;0,84823
107,77600; 6,49333;      -1,69068;98,02300;50,00000;20,00000;0,84824
107,90800; 6,50000;      -1,71515;97,98514;49,00000;20,00000;0,84825
108,01900; 6,50667;      -1,73957;97,94430;49,00000;20,00000;0,84825
108,15500; 6,51333;      -1,76421;97,90642;51,00000;20,00000;0,84826
108,27800; 6,52000;      -1,78889;97,86560;51,00000;20,00000;0,84827
108,40000; 6,52667;      -1,81291;97,82579;52,00000;20,00000;0,84828
108,52600; 6,53333;      -1,83689;97,78501;52,00000;20,00000;0,84829
108,63700; 6,54000;      -1,86095;97,74474;49,00000;20,00000;0,84830
108,76400; 6,54667;      -1,88484;97,70349;50,00000;20,00000;0,84831
108,89200; 6,55333;      -1,90854;97,66126;50,00000;20,00000;0,84832
109,00400; 6,56000;      -1,93194;97,62002;51,00000;20,00000;0,84832
109,13600; 6,56667;      -1,95499;97,57779;51,00000;20,00000;0,84833
109,24500; 6,57333;      -1,97803;97,53654;51,00000;20,00000;0,84834
109,36700; 6,58000;      -2,00072;97,49379;52,00000;20,00000;0,84835
109,50200; 6,58667;      -2,02380;97,44855;49,00000;20,00000;0,84836
109,61200; 6,59333;      -2,04685;97,40773;49,00000;20,00000;0,84837
109,74200; 6,60000;      -2,06913;97,36445;49,00000;20,00000;0,84838
109,86600; 6,60667;      -2,09129;97,32168;50,00000;20,00000;0,84839
109,98600; 6,61333;      -2,11358;97,27645;50,00000;20,00000;0,84839
110,11100; 6,62000;      -2,13564;97,23321;50,00000;20,00000;0,84840
110,22700; 6,62667;      -2,15745;97,18507;50,00000;20,00000;0,84841
110,35100; 6,63333;      -2,17925;97,14038;49,00000;20,00000;0,84842
110,47300; 6,64000;      -2,20078;97,09422;49,00000;20,00000;0,84843
110,59100; 6,64667;      -2,22187;97,04068;51,00000;20,00000;0,84844
110,71700; 6,65333;      -2,24274;96,99550;51,00000;20,00000;0,84845
110,82600; 6,66000;      -2,26339;96,94045;51,00000;20,00000;0,84845
110,95300; 6,66667;      -2,28417;96,89130;51,00000;20,00000;0,84846
111,07900; 6,67333;      -2,30491;96,84117;49,00000;20,00000;0,84847
111,19800; 6,68000;      -2,32551;96,79843;49,00000;20,00000;0,84848
111,32500; 6,68667;      -2,34624;96,74782;49,00000;20,00000;0,84849
111,43900; 6,69333;      -2,36654;96,69969;51,00000;20,00000;0,84849
111,55500; 6,70000;      -2,38665;96,64959;52,00000;20,00000;0,84850
111,67900; 6,70667;      -2,40646;96,60587;49,00000;20,00000;0,84851
111,80100; 6,71333;      -2,42639;96,55967;49,00000;20,00000;0,84852
111,91900; 6,72000;      -2,44611;96,50805;49,00000;20,00000;0,84853
112,05200; 6,72667;      -2,46547;96,45693;49,00000;20,00000;0,84854
112,16000; 6,73333;      -2,48474;96,41074;50,00000;20,00000;0,84854
112,28600; 6,74000;      -2,50401;96,36064;50,00000;20,00000;0,84855
112,40800; 6,74667;      -2,52333;96,30956;50,00000;20,00000;0,84856
112,52700; 6,75333;      -2,54247;96,25946;49,00000;20,00000;0,84857
112,63900; 6,76000;      -2,56126;96,20984;49,00000;20,00000;0,84857
112,76000; 6,76667;      -2,58017;96,15676;51,00000;20,00000;0,84858
112,88900; 6,77333;      -2,59922;96,10760;51,00000;20,00000;0,84859
113,01100; 6,78000;      -2,61800;96,05696;51,00000;20,00000;0,84860
113,12400; 6,78667;      -2,63644;96,00484;52,00000;20,00000;0,84861
113,24500; 6,79333;      -2,65482;95,95371;49,00000;20,00000;0,84861
113,37700; 6,80000;      -2,67307;95,90161;49,00000;20,00000;0,84862
113,48700; 6,80667;      -2,69146;95,85048;49,00000;20,00000;0,84863
113,60700; 6,81333;      -2,70918;95,80083;49,00000;20,00000;0,84864
113,72800; 6,82000;      -2,72703;95,74724;51,00000;20,00000;0,84864
113,85500; 6,82667;      -2,74497;95,69514;51,00000;20,00000;0,84865
113,97700; 6,83333;      -2,76295;95,64405;49,00000;20,00000;0,84866
114,09000; 6,84000;      -2,78081;95,59198;51,00000;20,00000;0,84867
114,20500; 6,84667;      -2,79857;95,53795;49,00000;20,00000;0,84868
114,32400; 6,85333;      -2,81620;95,48737;49,00000;20,00000;0,84868
114,45200; 6,86000;      -2,83366;95,43285;50,00000;20,00000;0,84869
114,57100; 6,86667;      -2,85084;95,38081;50,00000;20,00000;0,84870
114,68100; 6,87333;      -2,86781;95,32681;49,00000;20,00000;0,84871
114,80500; 6,88000;      -2,88478;95,27626;49,00000;20,00000;0,84871
114,91600; 6,88667;      -2,90188;95,21929;49,00000;20,00000;0,84872
115,03600; 6,89333;      -2,91880;95,16820;49,00000;20,00000;0,84873
115,15200; 6,90000;      -2,93568;95,11119;49,00000;20,00000;0,84873
115,27900; 6,90667;      -2,95251;95,05713;50,00000;20,00000;0,84874
115,40400; 6,91333;      -2,96903;95,00160;50,00000;20,00000;0,84875
115,51600; 6,92000;      -2,98515;94,94706;50,00000;20,00000;0,84876
115,63200; 6,92667;      -3,00079;94,89252;49,00000;20,00000;0,84876
115,74600; 6,93333;      -3,01687;94,83895;49,00000;20,00000;0,84877
115,86700; 6,94000;      -3,03286;94,78437;50,00000;20,00000;0,84878
115,99500; 6,94667;      -3,04885;94,73076;51,00000;20,00000;0,84879
116,11800; 6,95333;      -3,06484;94,67372;51,00000;20,00000;0,84879
116,23400; 6,96000;      -3,08021;94,61867;50,00000;20,00000;0,84880
116,34300; 6,96667;      -3,09541;94,56313;50,00000;20,00000;0,84881
116,47200; 6,97333;      -3,11051;94,50956;49,00000;20,00000;0,84881
116,58200; 6,98000;      -3,12540;94,45254;49,00000;20,00000;0,84882
116,71300; 6,98667;      -3,14024;94,39847;50,00000;20,00000;0,84883
116,82500; 6,99333;      -3,15494;94,34292;50,00000;20,00000;0,84883
116,93900; 7,00000;      -3,16956;94,28834;50,00000;20,00000;0,84884
117,06400; 7,00667;      -3,18405;94,23376;50,00000;20,00000;0,84885
117,18300; 7,01333;      -3,19849;94,17770;49,00000;20,00000;0,84886
117,30400; 7,02000;      -3,21297;94,12164;49,00000;20,00000;0,84886
117,42100; 7,02667;      -3,22679;94,06706;50,00000;20,00000;0,84887
117,53800; 7,03333;      -3,24017;94,01247;50,00000;20,00000;0,84888
117,65800; 7,04000;      -3,25412;93,95642;50,00000;20,00000;0,84888
117,78000; 7,04667;      -3,26817;93,90036;49,00000;20,00000;0,84889
117,90100; 7,05333;      -3,28185;93,84579;49,00000;20,00000;0,84890
118,01100; 7,06000;      -3,29528;93,78728;49,00000;20,00000;0,84890
118,13800; 7,06667;      -3,30879;93,73270;51,00000;20,00000;0,84891
118,24900; 7,07333;      -3,32225;93,67417;51,00000;20,00000;0,84892
118,36900; 7,08000;      -3,33563;93,61957;51,00000;20,00000;0,84892
118,49400; 7,08667;      -3,34892;93,56101;51,00000;20,00000;0,84893
118,61200; 7,09333;      -3,36216;93,50638;49,00000;20,00000;0,84894
118,72700; 7,10000;      -3,37532;93,45174;49,00000;20,00000;0,84894
118,85100; 7,10667;      -3,38817;93,39415;50,00000;20,00000;0,84895
118,97800; 7,11333;      -3,40106;93,33856;50,00000;20,00000;0,84896
119,08900; 7,12000;      -3,41328;93,28102;49,00000;20,00000;0,84896
119,21600; 7,12667;      -3,42586;93,22549;49,00000;20,00000;0,84897
119,32500; 7,13333;      -3,43853;93,16801;51,00000;20,00000;0,84898
119,44100; 7,14000;      -3,45098;93,11249;49,00000;20,00000;0,84898
119,55500; 7,14667;      -3,46343;93,05498;50,00000;20,00000;0,84899
119,67300; 7,15333;      -3,47566;92,99940;50,00000;20,00000;0,84899
119,79500; 7,16000;      -3,48788;92,94183;49,00000;20,00000;0,84900
119,92100; 7,16667;      -3,50015;92,88228;49,00000;20,00000;0,84901
120,03700; 7,17333;      -3,51207;92,82765;49,00000;20,00000;0,84901
120,15300; 7,18000;      -3,52394;92,76909;49,00000;20,00000;0,84902
120,27200; 7,18667;      -3,53568;92,71055;51,00000;20,00000;0,84903
120,39500; 7,19333;      -3,54733;92,65104;51,00000;20,00000;0,84903
120,52000; 7,20000;      -3,55871;92,59648;49,00000;20,00000;0,84904
120,62300; 7,20667;      -3,57015;92,53797;49,00000;20,00000;0,84905
120,73900; 7,21333;      -3,58158;92,47944;50,00000;20,00000;0,84905
120,85700; 7,22000;      -3,59274;92,42383;50,00000;20,00000;0,84906
120,99100; 7,22667;      -3,60417;92,36623;50,00000;20,00000;0,84906
121,09700; 7,23333;      -3,61556;92,30517;50,00000;20,00000;0,84907
121,22400; 7,24000;      -3,62681;92,23573;49,00000;20,00000;0,84908
121,34600; 7,24667;      -3,63788;92,17468;49,00000;20,00000;0,84908
121,45900; 7,25333;      -3,64891;92,11906;49,00000;20,00000;0,84909
121,58800; 7,26000;      -3,65994;92,06397;50,00000;20,00000;0,84909
121,70500; 7,26667;      -3,67093;92,00105;50,00000;20,00000;0,84910
121,81500; 7,27333;      -3,68183;91,94208;50,00000;20,00000;0,84911
121,93000; 7,28000;      -3,69286;91,88508;49,00000;20,00000;0,84911
122,04000; 7,28667;      -3,70363;91,82411;49,00000;20,00000;0,84912
122,16100; 7,29333;      -3,71439;91,76704;49,00000;20,00000;0,84912
122,28400; 7,30000;      -3,72503;91,70651;51,00000;20,00000;0,84913
122,41500; 7,30667;      -3,73566;91,65384;51,00000;20,00000;0,84914
122,51300; 7,31333;      -3,74656;91,59032;51,00000;20,00000;0,84914
122,63700; 7,32000;      -3,75737;91,53566;49,00000;20,00000;0,84915
122,76200; 7,32667;      -3,76804;91,47460;49,00000;20,00000;0,84915
122,88300; 7,33333;      -3,77867;91,41746;50,00000;20,00000;0,84916
122,99800; 7,34000;      -3,78922;91,35640;50,00000;20,00000;0,84916
123,12400; 7,34667;      -3,79950;91,29930;50,00000;20,00000;0,84917
123,23800; 7,35333;      -3,80991;91,23827;50,00000;20,00000;0,84918
123,35600; 7,36000;      -3,82041;91,18118;50,00000;20,00000;0,84918
123,47300; 7,36667;      -3,83078;91,11769;49,00000;20,00000;0,84919
123,59000; 7,37333;      -3,84097;91,06254;50,00000;20,00000;0,84919
123,71000; 7,38000;      -3,85138;90,99754;50,00000;20,00000;0,84920
123,83100; 7,38667;      -3,86161;90,94040;50,00000;20,00000;0,84920
123,95800; 7,39333;      -3,87153;90,87884;50,00000;20,00000;0,84921
124,06700; 7,40000;      -3,88146;90,82171;50,00000;20,00000;0,84922
124,19000; 7,40667;      -3,89152;90,75817;49,00000;20,00000;0,84922
124,30900; 7,41333;      -3,90149;90,69905;49,00000;20,00000;0,84923
124,42500; 7,42000;      -3,91128;90,63499;51,00000;20,00000;0,84923
124,55100; 7,42667;      -3,92107;90,57733;51,00000;20,00000;0,84924
124,67000; 7,43333;      -3,93082;90,51180;51,00000;20,00000;0,84924
124,79000; 7,44000;      -3,94056;90,45417;51,00000;20,00000;0,84925
124,92500; 7,44667;      -3,95035;90,38872;49,00000;20,00000;0,84925
125,02900; 7,45333;      -3,95962;90,32967;49,00000;20,00000;0,84926
125,13400; 7,46000;      -3,96875;90,26570;50,00000;20,00000;0,84926
