Repository: ashrpv/computer_science_in_nanoscience

# STA железосодержащих материалов: учебный набор

11 экспериментальных выгрузок NETZSCH STA 449 F5, 82 325 отсчётов. Набор предназначен для обучения обработке DSC/TG, проверке сопоставимости опытов и планированию следующего измерения. **Это 11 прогонов, а не 82 325 независимых опытов.** Исходные образцы и подготовка не документированы достаточно подробно для причинного вывода о фазе, влиянии матрицы или кинетических параметрах.

| Прогоны | Роль | Ограничение |
|---|---|---|
| 198, 201 | Нитрат, номинально 15 и 25 K/мин | Разные прогоны; метаданные 198 конфликтуют с названием |
| 200, 202 | Сульфат, номинально 15 и 25 K/мин | Степень окисления и гидратация 202 не подтверждены |

File: datasets/sta_iron_oxides/raw/sta_202.csv (part 2 of 10)
#SEGMENT:                    ;S1/1                                              
#SEG. 1:                     ;20°C/25,0(K/min)/900°C                            
##Temp./°C;Time/min;DSC/(mW/mg);Mass/%;Gas Flow(purge1)/(ml/min);Gas Flow(protective)/(ml/min);Sensit./(uV/mW)
 60,57400; 3,56000;       0,15191; 99,61625;49,00000;20,00000;0,74196
 60,76800; 3,56667;       0,15273; 99,61658;49,00000;20,00000;0,74202
 60,97300; 3,57333;       0,15376; 99,61692;49,00000;20,00000;0,74209
 61,17000; 3,58000;       0,15507; 99,61729;50,00000;20,00000;0,74215
 61,38600; 3,58667;       0,15616; 99,61877;50,00000;20,00000;0,74221
 61,58200; 3,59333;       0,15720; 99,62136;50,00000;20,00000;0,74227
 61,78200; 3,60000;       0,15818; 99,62292;50,00000;20,00000;0,74233
 61,99300; 3,60667;       0,15910; 99,62448;49,00000;20,00000;0,74240
 62,18300; 3,61333;       0,16002; 99,62337;50,00000;20,00000;0,74245
 62,39500; 3,62000;       0,16100; 99,62229;50,00000;20,00000;0,74252
 62,60200; 3,62667;       0,16203; 99,62233;50,00000;20,00000;0,74258
 62,81100; 3,63333;       0,16296; 99,62298;50,00000;20,00000;0,74265
 63,00900; 3,64000;       0,16388; 99,62473;49,00000;20,00000;0,74271
 63,20100; 3,64667;       0,16486; 99,62542;49,00000;20,00000;0,74276
 63,40900; 3,65333;       0,16578; 99,62612;49,00000;20,00000;0,74283
 63,61300; 3,66000;       0,16599; 99,62625;50,00000;20,00000;0,74289
 63,83800; 3,66667;       0,16663; 99,62637;50,00000;20,00000;0,74296
 64,02100; 3,67333;       0,16827; 99,62704;49,00000;20,00000;0,74301
 64,23500; 3,68000;       0,16914; 99,63200;49,00000;20,00000;0,74307
 64,44200; 3,68667;       0,16979; 99,63483;49,00000;20,00000;0,74314
 64,63800; 3,69333;       0,17071; 99,63716;49,00000;20,00000;0,74320
 64,86300; 3,70000;       0,17174; 99,63627;50,00000;20,00000;0,74326
 65,05500; 3,70667;       0,17277; 99,63480;50,00000;20,00000;0,74332
 65,26700; 3,71333;       0,17358; 99,63334;50,00000;20,00000;0,74338
 65,47600; 3,72000;       0,17401; 99,63402;49,00000;20,00000;0,74345
 65,68900; 3,72667;       0,17476; 99,63418;49,00000;20,00000;0,74351
 65,88900; 3,73333;       0,17558; 99,63491;50,00000;20,00000;0,74357
 66,10500; 3,74000;       0,17672; 99,63570;50,00000;20,00000;0,74363
 66,31600; 3,74667;       0,17758; 99,63601;50,00000;20,00000;0,74370
 66,52200; 3,75333;       0,17856; 99,63580;50,00000;20,00000;0,74376
 66,71900; 3,76000;       0,17876; 99,63614;50,00000;20,00000;0,74382
 66,92700; 3,76667;       0,17930; 99,63700;50,00000;20,00000;0,74388
 67,15200; 3,77333;       0,18033; 99,64002;50,00000;20,00000;0,74394
 67,35700; 3,78000;       0,18108; 99,64147;50,00000;20,00000;0,74401
 67,56200; 3,78667;       0,18178; 99,64190;50,00000;20,00000;0,74407
 67,77000; 3,79333;       0,18248; 99,64188;50,00000;20,00000;0,74413
 67,98200; 3,80000;       0,18307; 99,64191;49,00000;20,00000;0,74419
 68,19100; 3,80667;       0,18372; 99,64250;49,00000;20,00000;0,74425
 68,38900; 3,81333;       0,18431; 99,64310;49,00000;20,00000;0,74431
 68,59400; 3,82000;       0,18506; 99,64314;49,00000;20,00000;0,74437
 68,81200; 3,82667;       0,18581; 99,64369;50,00000;20,00000;0,74443
 69,02800; 3,83333;       0,18624; 99,64473;50,00000;20,00000;0,74450
 69,21900; 3,84000;       0,18633; 99,64629;49,00000;20,00000;0,74455
 69,44000; 3,84667;       0,18709; 99,64730;49,00000;20,00000;0,74462
 69,65400; 3,85333;       0,18767; 99,64882;50,00000;20,00000;0,74468
 69,86700; 3,86000;       0,18837; 99,65194;50,00000;20,00000;0,74474
 70,07700; 3,86667;       0,18896; 99,65405;50,00000;20,00000;0,74480
 70,30000; 3,87333;       0,18955; 99,65674;50,00000;20,00000;0,74487
 70,50600; 3,88000;       0,19019; 99,65679;51,00000;20,00000;0,74493
 70,70000; 3,88667;       0,19067; 99,65585;51,00000;20,00000;0,74499
 70,92300; 3,89333;       0,19088; 99,65491;49,00000;20,00000;0,74505
 71,13300; 3,90000;       0,19146; 99,65396;49,00000;20,00000;0,74511
 71,34500; 3,90667;       0,19211; 99,65301;50,00000;20,00000;0,74517
 71,56600; 3,91333;       0,19231; 99,65316;50,00000;20,00000;0,74524
 71,76200; 3,92000;       0,19295; 99,65387;49,00000;20,00000;0,74529
 71,98300; 3,92667;       0,19343; 99,65404;49,00000;20,00000;0,74536
 72,18500; 3,93333;       0,19391; 99,65687;49,00000;20,00000;0,74542
 72,41000; 3,94000;       0,19422; 99,65754;49,00000;20,00000;0,74548
 72,61500; 3,94667;       0,19465; 99,65822;49,00000;20,00000;0,74554
 72,83100; 3,95333;       0,19512; 99,65893;50,00000;20,00000;0,74560
 73,05400; 3,96000;       0,19560; 99,65864;51,00000;20,00000;0,74567
 73,25700; 3,96667;       0,19614; 99,65841;51,00000;20,00000;0,74572
 73,47300; 3,97333;       0,19645; 99,65875;49,00000;20,00000;0,74579
 73,67600; 3,98000;       0,19687; 99,65908;49,00000;20,00000;0,74584
 73,88600; 3,98667;       0,19702; 99,65937;51,00000;20,00000;0,74590
 74,10100; 3,99333;       0,19717; 99,65963;51,00000;20,00000;0,74597
 74,32500; 4,00000;       0,19743; 99,65990;52,00000;20,00000;0,74603
 74,53300; 4,00667;       0,19856; 99,66071;52,00000;20,00000;0,74609
 74,75000; 4,01333;       0,19904; 99,66101;49,00000;20,00000;0,74615
 74,97200; 4,02000;       0,19935; 99,66136;49,00000;20,00000;0,74621
 75,16600; 4,02667;       0,19934; 99,66173;50,00000;20,00000;0,74627
 75,39300; 4,03333;       0,19948; 99,66213;50,00000;20,00000;0,74633
 75,60400; 4,04000;       0,20024; 99,66260;50,00000;20,00000;0,74639
 75,80800; 4,04667;       0,20071; 99,66362;50,00000;20,00000;0,74645
 76,02400; 4,05333;       0,20103; 99,66623;50,00000;20,00000;0,74651
 76,23900; 4,06000;       0,20150; 99,66831;49,00000;20,00000;0,74657
 76,45700; 4,06667;       0,20209; 99,67041;49,00000;20,00000;0,74663
 76,66400; 4,07333;       0,20240; 99,67254;51,00000;20,00000;0,74669
 76,88000; 4,08000;       0,20271; 99,67415;51,00000;20,00000;0,74675
 77,09000; 4,08667;       0,20259; 99,67415;51,00000;20,00000;0,74681
 77,29600; 4,09333;       0,20285; 99,67412;51,00000;20,00000;0,74687
 77,51700; 4,10000;       0,20327; 99,67351;49,00000;20,00000;0,74693
 77,73600; 4,10667;       0,20380; 99,67342;50,00000;20,00000;0,74699
 77,94200; 4,11333;       0,20417; 99,67331;50,00000;20,00000;0,74705
 78,16300; 4,12000;       0,20437; 99,67269;51,00000;20,00000;0,74711
 78,38600; 4,12667;       0,20441; 99,67319;51,00000;20,00000;0,74718
 78,59700; 4,13333;       0,20450; 99,67372;49,00000;20,00000;0,74723
 78,80400; 4,14000;       0,20470; 99,67374;49,00000;20,00000;0,74729
 79,02600; 4,14667;       0,20518; 99,67431;49,00000;20,00000;0,74735
 79,22900; 4,15333;       0,20566; 99,67488;50,00000;20,00000;0,74741
 79,45100; 4,16000;       0,20591; 99,67549;50,00000;20,00000;0,74747
 79,67800; 4,16667;       0,20633; 99,67615;50,00000;20,00000;0,74753
 79,88800; 4,17333;       0,20665; 99,67686;50,00000;20,00000;0,74759
 80,08200; 4,18000;       0,20652; 99,67755;49,00000;20,00000;0,74765
 80,29400; 4,18667;       0,20656; 99,67770;49,00000;20,00000;0,74770
 80,52500; 4,19333;       0,20671; 99,67787;51,00000;20,00000;0,74777
 80,73700; 4,20000;       0,20685; 99,67855;51,00000;20,00000;0,74783
 80,95600; 4,20667;       0,20700; 99,67864;52,00000;20,00000;0,74789
 81,14400; 4,21333;       0,20737; 99,67923;52,00000;20,00000;0,74794
 81,38700; 4,22000;       0,20746; 99,67979;49,00000;20,00000;0,74801
 81,59600; 4,22667;       0,20750; 99,68034;49,00000;20,00000;0,74806
 81,81800; 4,23333;       0,20759; 99,68040;49,00000;20,00000;0,74812
 82,03400; 4,24000;       0,20785; 99,68156;49,00000;20,00000;0,74818
 82,25000; 4,24667;       0,20816; 99,68218;50,00000;20,00000;0,74824
 82,46400; 4,25333;       0,20842; 99,68227;50,00000;20,00000;0,74830
 82,68100; 4,26000;       0,20867; 99,68290;51,00000;20,00000;0,74836
 82,89500; 4,26667;       0,20888; 99,68353;51,00000;20,00000;0,74842
 83,12100; 4,27333;       0,20908; 99,68362;49,00000;20,00000;0,74848
 83,33700; 4,28000;       0,20912; 99,68426;49,00000;20,00000;0,74854
 83,55000; 4,28667;       0,20894; 99,68436;50,00000;20,00000;0,74860
 83,76500; 4,29333;       0,20881; 99,68446;50,00000;20,00000;0,74865
 83,98300; 4,30000;       0,20907; 99,68404;49,00000;20,00000;0,74871
 84,21200; 4,30667;       0,20916; 99,68419;49,00000;20,00000;0,74878
 84,43100; 4,31333;       0,20931; 99,68441;49,00000;20,00000;0,74883
 84,63900; 4,32000;       0,20929; 99,68466;49,00000;20,00000;0,74889
 84,84400; 4,32667;       0,20928; 99,68546;50,00000;20,00000;0,74895
 85,07300; 4,33333;       0,20937; 99,68571;50,00000;20,00000;0,74901
 85,28200; 4,34000;       0,20946; 99,68593;50,00000;20,00000;0,74906
 85,49900; 4,34667;       0,20955; 99,68611;50,00000;20,00000;0,74912
 85,72600; 4,35333;       0,20954; 99,68628;49,00000;20,00000;0,74918
 85,94100; 4,36000;       0,20941; 99,68645;49,00000;20,00000;0,74924
 86,15400; 4,36667;       0,20940; 99,68610;51,00000;20,00000;0,74930
 86,37600; 4,37333;       0,20933; 99,68627;51,00000;20,00000;0,74936
 86,60500; 4,38000;       0,20936; 99,68645;52,00000;20,00000;0,74942
 86,80900; 4,38667;       0,20929; 99,68672;52,00000;20,00000;0,74947
 87,02400; 4,39333;       0,20906; 99,68702;52,00000;20,00000;0,74953
 87,25600; 4,40000;       0,20910; 99,68731;49,00000;20,00000;0,74959
 87,46700; 4,40667;       0,20908; 99,68760;49,00000;20,00000;0,74965
 87,67800; 4,41333;       0,20890; 99,68785;50,00000;20,00000;0,74970
 87,89300; 4,42000;       0,20867; 99,68809;50,00000;20,00000;0,74976
 88,12000; 4,42667;       0,20865; 99,68781;50,00000;20,00000;0,74982
 88,34000; 4,43333;       0,20858; 99,68806;50,00000;20,00000;0,74988
 88,56300; 4,44000;       0,20851; 99,68831;49,00000;20,00000;0,74994
 88,77900; 4,44667;       0,20838; 99,68806;50,00000;20,00000;0,74999
 88,99700; 4,45333;       0,20831; 99,68838;50,00000;20,00000;0,75005
 89,20900; 4,46000;       0,20835; 99,68815;50,00000;20,00000;0,75011
 89,42500; 4,46667;       0,20828; 99,68793;50,00000;20,00000;0,75016
 89,65000; 4,47333;       0,20827; 99,68824;49,00000;20,00000;0,75022
 89,88000; 4,48000;       0,20814; 99,68804;49,00000;20,00000;0,75028
 90,08000; 4,48667;       0,20807; 99,68787;51,00000;20,00000;0,75033
 90,30700; 4,49333;       0,20789; 99,68773;51,00000;20,00000;0,75039
 90,52200; 4,50000;       0,20777; 99,68761;51,00000;20,00000;0,75045
 90,73600; 4,50667;       0,20753; 99,68746;52,00000;20,00000;0,75050
 90,95100; 4,51333;       0,20697; 99,68729;52,00000;20,00000;0,75056
 91,17500; 4,52000;       0,20679; 99,68707;49,00000;20,00000;0,75062
 91,38400; 4,52667;       0,20667; 99,68680;49,00000;20,00000;0,75067
 91,62200; 4,53333;       0,20627; 99,68654;50,00000;20,00000;0,75073
 91,84000; 4,54000;       0,20598; 99,68637;50,00000;20,00000;0,75079
 92,05600; 4,54667;       0,20564; 99,68625;50,00000;20,00000;0,75085
 92,27100; 4,55333;       0,20503; 99,68613;50,00000;20,00000;0,75090
 92,48300; 4,56000;       0,20463; 99,68602;49,00000;20,00000;0,75096
 92,71500; 4,56667;       0,20418; 99,68589;49,00000;20,00000;0,75102
 92,92000; 4,57333;       0,20378; 99,68575;49,00000;20,00000;0,75107
 93,13800; 4,58000;       0,20328; 99,68564;50,00000;20,00000;0,75113
 93,36700; 4,58667;       0,20282; 99,68552;50,00000;20,00000;0,75118
 93,59100; 4,59333;       0,20237; 99,68540;49,00000;20,00000;0,75124
 93,79700; 4,60000;       0,20160; 99,68528;49,00000;20,00000;0,75129
 94,01900; 4,60667;       0,20087; 99,68517;49,00000;20,00000;0,75135
 94,23800; 4,61333;       0,20037; 99,68507;49,00000;20,00000;0,75141
 94,45900; 4,62000;       0,19965; 99,68495;49,00000;20,00000;0,75146
 94,67600; 4,62667;       0,19871; 99,68483;50,00000;20,00000;0,75152
 94,89600; 4,63333;       0,19777; 99,68471;50,00000;20,00000;0,75157
 95,11600; 4,64000;       0,19693; 99,68459;50,00000;20,00000;0,75163
 95,33900; 4,64667;       0,19665; 99,68449;50,00000;20,00000;0,75169
 95,55000; 4,65333;       0,19576; 99,68442;50,00000;20,00000;0,75174
 95,78400; 4,66000;       0,19482; 99,68439;50,00000;20,00000;0,75180
 95,99200; 4,66667;       0,19416; 99,68438;50,00000;20,00000;0,75185
 96,20100; 4,67333;       0,19327; 99,68440;50,00000;20,00000;0,75190
 96,42900; 4,68000;       0,19222; 99,68443;51,00000;20,00000;0,75196
 96,64300; 4,68667;       0,19118; 99,68446;51,00000;20,00000;0,75201
 96,86700; 4,69333;       0,19013; 99,68449;49,00000;20,00000;0,75207
 97,06300; 4,70000;       0,18919; 99,68449;49,00000;20,00000;0,75212
 97,29400; 4,70667;       0,18809; 99,68448;50,00000;20,00000;0,75218
 97,51800; 4,71333;       0,18650; 99,68445;50,00000;20,00000;0,75223
 97,72700; 4,72000;       0,18523; 99,68440;50,00000;20,00000;0,75229
 97,95900; 4,72667;       0,18413; 99,68436;50,00000;20,00000;0,75234
 98,16700; 4,73333;       0,18287; 99,68439;49,00000;20,00000;0,75239
 98,38800; 4,74000;       0,18171; 99,68444;49,00000;20,00000;0,75245
 98,59700; 4,74667;       0,18067; 99,68446;51,00000;20,00000;0,75250
 98,82500; 4,75333;       0,17935; 99,68448;51,00000;20,00000;0,75256
 99,04100; 4,76000;       0,17809; 99,68448;52,00000;20,00000;0,75261
 99,26400; 4,76667;       0,17661; 99,68448;52,00000;20,00000;0,75267
 99,47000; 4,77333;       0,17513; 99,68452;49,00000;20,00000;0,75272
 99,69300; 4,78000;       0,17375; 99,68455;49,00000;20,00000;0,75277
 99,91000; 4,78667;       0,17195; 99,68455;49,00000;20,00000;0,75283
100,14200; 4,79333;       0,17047; 99,68457;50,00000;20,00000;0,75288
100,34800; 4,80000;       0,16894; 99,68462;52,00000;20,00000;0,75293
100,57400; 4,80667;       0,16746; 99,68469;52,00000;20,00000;0,75299
100,78900; 4,81333;       0,16609; 99,68263;49,00000;20,00000;0,75304
100,99500; 4,82000;       0,16412; 99,68218;49,00000;20,00000;0,75309
101,21800; 4,82667;       0,16237; 99,68120;49,00000;20,00000;0,75315
101,44300; 4,83333;       0,16067; 99,68022;50,00000;20,00000;0,75320
101,65400; 4,84000;       0,15871; 99,67926;50,00000;20,00000;0,75325
101,87900; 4,84667;       0,15674; 99,67886;50,00000;20,00000;0,75331
102,08300; 4,85333;       0,15488; 99,67740;50,00000;20,00000;0,75336
102,29800; 4,86000;       0,15265; 99,67593;49,00000;20,00000;0,75341
102,52500; 4,86667;       0,15046; 99,67446;49,00000;20,00000;0,75346
102,73300; 4,87333;       0,14828; 99,67297;50,00000;20,00000;0,75351
102,94700; 4,88000;       0,14594; 99,67147;50,00000;20,00000;0,75357
103,18100; 4,88667;       0,14343; 99,67050;51,00000;20,00000;0,75362
103,38000; 4,89333;       0,14098; 99,66897;51,00000;20,00000;0,75367
103,60000; 4,90000;       0,13831; 99,66798;49,00000;20,00000;0,75372
103,82800; 4,90667;       0,13520; 99,66699;49,00000;20,00000;0,75378
104,04800; 4,91333;       0,13221; 99,66597;49,00000;20,00000;0,75383
104,25900; 4,92000;       0,12938; 99,66443;50,00000;20,00000;0,75388
104,47200; 4,92667;       0,12622; 99,66348;50,00000;20,00000;0,75393
104,69400; 4,93333;       0,12225; 99,66200;50,00000;20,00000;0,75398
104,91500; 4,94000;       0,11801; 99,66048;50,00000;20,00000;0,75404
105,13000; 4,94667;       0,11312; 99,65897;50,00000;20,00000;0,75409
105,34500; 4,95333;       0,10720; 99,65797;49,00000;20,00000;0,75414
105,57200; 4,96000;       0,10036; 99,65645;49,00000;20,00000;0,75419
105,78700; 4,96667; 9,161695e-002; 99,65502;50,00000;20,00000;0,75424
105,99300; 4,97333; 8,125124e-002; 99,65362;50,00000;20,00000;0,75429
106,21700; 4,98000; 6,855431e-002; 99,65170;49,00000;20,00000;0,75435
106,43900; 4,98667; 5,293067e-002; 99,64981;49,00000;20,00000;0,75440
106,64000; 4,99333; 3,405571e-002; 99,64686;49,00000;20,00000;0,75445
106,86000; 5,00000; 1,306825e-002; 99,64443;49,00000;20,00000;0,75450
107,05500; 5,00667;-1,116970e-002; 99,64037;50,00000;20,00000;0,75454
107,28700; 5,01333;-3,789833e-002; 99,62823;51,00000;20,00000;0,75460
107,50900; 5,02000;-6,662924e-002; 99,62520;51,00000;20,00000;0,75465
107,71300; 5,02667;-9,763359e-002; 99,61522;49,00000;20,00000;0,75470
107,94400; 5,03333;      -0,13037; 99,60794;49,00000;20,00000;0,75475
108,14700; 5,04000;      -0,16516; 99,59853;49,00000;20,00000;0,75480
108,35700; 5,04667;      -0,20271; 99,58806;51,00000;20,00000;0,75485
108,57500; 5,05333;      -0,24291; 99,57867;51,00000;20,00000;0,75490
108,79100; 5,06000;      -0,28603; 99,56445;52,00000;20,00000;0,75495
109,00900; 5,06667;      -0,33278; 99,54966;52,00000;20,00000;0,75500
109,21400; 5,07333;      -0,38326; 99,53219;49,00000;20,00000;0,75505
109,43100; 5,08000;      -0,43801; 99,50995;49,00000;20,00000;0,75510
109,64800; 5,08667;      -0,49606; 99,48394;50,00000;20,00000;0,75515
109,86200; 5,09333;      -0,55789; 99,45577;50,00000;20,00000;0,75520
110,07500; 5,10000;      -0,62308; 99,42115;50,00000;20,00000;0,75524
110,28600; 5,10667;      -0,69118; 99,38329;50,00000;20,00000;0,75529
110,50200; 5,11333;      -0,76231; 99,33955;50,00000;20,00000;0,75534
110,72900; 5,12000;      -0,83619; 99,29161;49,00000;20,00000;0,75539
110,93400; 5,12667;      -0,91250; 99,23567;49,00000;20,00000;0,75544
111,13800; 5,13333;      -0,99080; 99,17811;51,00000;20,00000;0,75549
111,34500; 5,14000;      -1,07077; 99,11201;51,00000;20,00000;0,75553
111,57400; 5,14667;      -1,15176; 99,04487;50,00000;20,00000;0,75559
111,77300; 5,15333;      -1,23366; 98,96810;49,00000;20,00000;0,75563
111,98000; 5,16000;      -1,31572; 98,67523;50,00000;20,00000;0,75568
112,18500; 5,16667;      -1,39798; 98,00323;49,00000;20,00000;0,75573
112,39300; 5,17333;      -1,48007; 97,88731;49,00000;20,00000;0,75577
112,60300; 5,18000;      -1,56138; 97,80033;51,00000;20,00000;0,75582
112,81800; 5,18667;      -1,64318; 97,71601;51,00000;20,00000;0,75587
113,01800; 5,19333;      -1,72389; 97,61827;51,00000;20,00000;0,75591
113,23700; 5,20000;      -1,80430; 97,52750;52,00000;20,00000;0,75596
113,44700; 5,20667;      -1,88445; 97,43138;49,00000;20,00000;0,75601
113,64800; 5,21333;      -1,96383; 97,34921;49,00000;20,00000;0,75606
113,86500; 5,22000;      -2,04221; 97,25043;49,00000;20,00000;0,75610
114,07200; 5,22667;      -2,12016; 97,13773;50,00000;20,00000;0,75615
114,27800; 5,23333;      -2,19757; 97,06473;50,00000;20,00000;0,75620
114,49200; 5,24000;      -2,27457; 96,96333;50,00000;20,00000;0,75624
114,68700; 5,24667;      -2,35088; 96,86784;50,00000;20,00000;0,75629
114,89400; 5,25333;      -2,42620; 96,78576;49,00000;20,00000;0,75633
115,10800; 5,26000;      -2,50053; 96,69079;50,00000;20,00000;0,75638
115,31000; 5,26667;      -2,57475; 96,58511;50,00000;20,00000;0,75643
115,52000; 5,27333;      -2,64852; 96,48484;50,00000;20,00000;0,75647
115,71600; 5,28000;      -2,72111; 96,38297;50,00000;20,00000;0,75652
115,91700; 5,28667;      -2,79341; 96,29499;50,00000;20,00000;0,75656
116,13400; 5,29333;      -2,86505; 96,20914;49,00000;20,00000;0,75661
116,33600; 5,30000;      -2,93598; 96,09696;49,00000;20,00000;0,75665
116,54200; 5,30667;      -3,00658; 95,99497;49,00000;20,00000;0,75670
116,75100; 5,31333;      -3,07630; 95,89466;49,00000;20,00000;0,75674
116,96100; 5,32000;      -3,14526; 95,79598;50,00000;20,00000;0,75679
117,16700; 5,32667;      -3,21432; 95,70589;50,00000;20,00000;0,75684
117,36300; 5,33333;      -3,28197; 95,61368;50,00000;20,00000;0,75688
117,56700; 5,34000;      -3,34978; 95,50592;50,00000;20,00000;0,75692
117,76900; 5,34667;      -3,41612; 95,41209;50,00000;20,00000;0,75697
117,97200; 5,35333;      -3,48239; 95,31021;49,00000;20,00000;0,75701
118,18000; 5,36000;      -3,54822; 95,20133;50,00000;20,00000;0,75706
118,37900; 5,36667;      -3,61352; 95,10101;50,00000;20,00000;0,75710
118,58600; 5,37333;      -3,67782; 94,99319;52,00000;20,00000;0,75714
118,79600; 5,38000;      -3,74103; 94,90308;52,00000;20,00000;0,75719
118,99800; 5,38667;      -3,80419; 94,79421;49,00000;20,00000;0,75723
119,20000; 5,39333;      -3,86632; 94,68751;49,00000;20,00000;0,75728
119,39700; 5,40000;      -3,92780; 94,59906;50,00000;20,00000;0,75732
119,60600; 5,40667;      -3,98866; 94,48542;50,00000;20,00000;0,75736
119,81200; 5,41333;      -4,04866; 94,37393;50,00000;20,00000;0,75741
119,99400; 5,42000;      -4,10792; 94,24687;50,00000;20,00000;0,75745
120,20300; 5,42667;      -4,16639; 94,16323;49,00000;20,00000;0,75749
120,41100; 5,43333;      -4,22447; 94,04795;49,00000;20,00000;0,75754
120,61200; 5,44000;      -4,28137; 93,93855;51,00000;20,00000;0,75758
120,81800; 5,44667;      -4,33788; 93,83236;51,00000;20,00000;0,75762
121,01300; 5,45333;      -4,39374; 93,72561;51,00000;20,00000;0,75766
121,21400; 5,46000;      -4,44922; 93,62528;52,00000;20,00000;0,75771
121,41700; 5,46667;      -4,50452; 93,54056;49,00000;20,00000;0,75775
121,63100; 5,47333;      -4,55878; 93,41615;49,00000;20,00000;0,75780
121,82900; 5,48000;      -4,61203; 93,29979;50,00000;20,00000;0,75784
122,02500; 5,48667;      -4,66506; 93,19472;50,00000;20,00000;0,75788
122,23100; 5,49333;      -4,71732; 93,08910;50,00000;20,00000;0,75792
122,42400; 5,50000;      -4,76915; 93,00171;51,00000;20,00000;0,75796
122,62200; 5,50667;      -4,82065; 92,88594;51,00000;20,00000;0,75800
122,82000; 5,51333;      -4,87166; 92,77551;51,00000;20,00000;0,75805
123,03100; 5,52000;      -4,92157; 92,68543;49,00000;20,00000;0,75809
123,22700; 5,52667;      -4,97111; 92,57657;49,00000;20,00000;0,75813
123,43200; 5,53333;      -5,02015; 92,45914;50,00000;20,00000;0,75817
123,61900; 5,54000;      -5,06813; 92,36155;50,00000;20,00000;0,75821
123,83400; 5,54667;      -5,11569; 92,25538;50,00000;20,00000;0,75826
124,02700; 5,55333;      -5,16311; 92,13527;50,00000;20,00000;0,75830
124,22700; 5,56000;      -5,20944; 92,02373;50,00000;20,00000;0,75834
124,42200; 5,56667;      -5,25497; 91,93417;49,00000;20,00000;0,75838
124,63000; 5,57333;      -5,30047; 91,80975;49,00000;20,00000;0,75842
124,83100; 5,58000;      -5,34425; 91,70571;51,00000;20,00000;0,75846
125,02500; 5,58667;      -5,38793; 91,60597;51,00000;20,00000;0,75850
125,22600; 5,59333;      -5,43127; 91,49230;51,00000;20,00000;0,75855
125,42600; 5,60000;      -5,47363; 91,39257;52,00000;20,00000;0,75859
125,62900; 5,60667;      -5,51588; 91,29013;49,00000;20,00000;0,75863
125,81500; 5,61333;      -5,55691; 91,17482;49,00000;20,00000;0,75867
126,01900; 5,62000;      -5,59732; 91,07508;51,00000;20,00000;0,75871
126,22400; 5,62667;      -5,63718; 90,97050;50,00000;20,00000;0,75875
126,42100; 5,63333;      -5,67603; 90,85729;50,00000;20,00000;0,75879
126,61700; 5,64000;      -5,71428; 90,75426;50,00000;20,00000;0,75883
126,82400; 5,64667;      -5,75202; 90,64370;50,00000;20,00000;0,75887
127,02600; 5,65333;      -5,78907; 90,54761;50,00000;20,00000;0,75891
127,22200; 5,66000;      -5,82537; 90,44622;49,00000;20,00000;0,75895
127,43100; 5,66667;      -5,86073; 90,33357;49,00000;20,00000;0,75900
127,61800; 5,67333;      -5,89526; 90,23054;50,00000;20,00000;0,75903
127,81200; 5,68000;      -5,92896; 90,13286;50,00000;20,00000;0,75907
128,03200; 5,68667;      -5,96203; 90,02927;49,00000;20,00000;0,75912
128,22600; 5,69333;      -5,99476; 89,91280;49,00000;20,00000;0,75916
128,42599; 5,70000;      -6,02683; 89,81026;49,00000;20,00000;0,75920
128,62399; 5,70667;      -6,05723; 89,70344;49,00000;20,00000;0,75924
128,82300; 5,71333;      -6,08741; 89,61647;50,00000;20,00000;0,75928
129,03400; 5,72000;      -6,11655; 89,49573;50,00000;20,00000;0,75932
129,23599; 5,72667;      -6,14521; 89,39002;50,00000;20,00000;0,75936
129,41901; 5,73333;      -6,17282; 89,29396;50,00000;20,00000;0,75940
129,62700; 5,74000;      -6,19996; 89,17321;49,00000;20,00000;0,75944
129,81200; 5,74667;      -6,22622; 89,07122;49,00000;20,00000;0,75947
130,02901; 5,75333;      -6,25134; 88,96170;51,00000;20,00000;0,75952
130,23100; 5,76000;      -6,27558; 88,86185;51,00000;20,00000;0,75956
130,43201; 5,76667;      -6,29878; 88,75612;52,00000;20,00000;0,75960
130,62601; 5,77333;      -6,32136; 88,63862;52,00000;20,00000;0,75963
130,81799; 5,78000;      -6,34355; 88,53776;49,00000;20,00000;0,75967
131,02100; 5,78667;      -6,36411; 88,44762;49,00000;20,00000;0,75971
131,21800; 5,79333;      -6,38361; 88,36014;50,00000;20,00000;0,75975
131,41000; 5,80000;      -6,40316; 88,23989;50,00000;20,00000;0,75979
131,61099; 5,80667;      -6,42124; 88,14483;50,00000;20,00000;0,75983
131,81300; 5,81333;      -6,43884; 88,04335;50,00000;20,00000;0,75987
132,02600; 5,82000;      -6,45496; 87,95687;49,00000;20,00000;0,75991
132,21500; 5,82667;      -6,47005; 87,85639;50,00000;20,00000;0,75995
132,41701; 5,83333;      -6,48473; 87,73875;49,00000;20,00000;0,75999
132,62199; 5,84000;      -6,49844; 87,65433;49,00000;20,00000;0,76003
132,82300; 5,84667;      -6,51119; 87,54900;50,00000;20,00000;0,76006
133,03799; 5,85333;      -6,52251; 87,44802;50,00000;20,00000;0,76011
133,22301; 5,86000;      -6,53356; 87,35777;49,00000;20,00000;0,76014
133,42900; 5,86667;      -6,54361; 87,26160;49,00000;20,00000;0,76018
133,62700; 5,87333;      -6,55248; 87,15953;49,00000;20,00000;0,76022
133,82300; 5,88000;      -6,56017; 87,07085;49,00000;20,00000;0,76026
134,03900; 5,88667;      -6,56703; 86,97839;51,00000;20,00000;0,76030
134,22600; 5,89333;      -6,57344; 86,88432;51,00000;20,00000;0,76033
134,44200; 5,90000;      -6,57836; 86,79347;51,00000;20,00000;0,76038
134,63699; 5,90667;      -6,58277; 86,69456;51,00000;20,00000;0,76041
134,83501; 5,91333;      -6,58594; 86,61012;51,00000;20,00000;0,76045
135,04300; 5,92000;      -6,58818; 86,52514;49,00000;20,00000;0,76049
135,25101; 5,92667;      -6,58956; 86,41604;50,00000;20,00000;0,76053
135,45200; 5,93333;      -6,58982; 86,33053;50,00000;20,00000;0,76057
135,64400; 5,94000;      -6,58935; 86,25143;50,00000;20,00000;0,76060
135,84900; 5,94667;      -6,58815; 86,16588;50,00000;20,00000;0,76064
136,05499; 5,95333;      -6,58545; 86,08030;50,00000;20,00000;0,76068
136,26199; 5,96000;      -6,58178; 85,97542;51,00000;20,00000;0,76072
136,47600; 5,96667;      -6,57729; 85,90539;49,00000;20,00000;0,76076
136,67400; 5,97333;      -6,57132; 85,82306;49,00000;20,00000;0,76080
136,87601; 5,98000;      -6,56454; 85,73269;49,00000;20,00000;0,76084
137,07500; 5,98667;      -6,55674; 85,65842;50,00000;20,00000;0,76087
137,27901; 5,99333;      -6,54819; 85,54712;50,00000;20,00000;0,76091
137,48300; 6,00000;      -6,53835; 85,47549;50,00000;20,00000;0,76095
137,69299; 6,00667;      -6,52747; 85,41193;50,00000;20,00000;0,76099
137,87900; 6,01333;      -6,51594; 85,32582;49,00000;20,00000;0,76102
138,09599; 6,02000;      -6,50280; 85,24504;49,00000;20,00000;0,76106
138,30499; 6,02667;      -6,48860; 85,17606;51,00000;20,00000;0,76110
138,51601; 6,03333;      -6,47424; 85,13171;51,00000;20,00000;0,76114
138,70700; 6,04000;      -6,45868; 85,08898;51,00000;20,00000;0,76118
138,91400; 6,04667;      -6,44212; 85,01627;51,00000;20,00000;0,76121
139,12900; 6,05333;      -6,42405; 84,96234;49,00000;20,00000;0,76125
139,32500; 6,06000;      -6,40558; 84,91479;49,00000;20,00000;0,76129
139,52400; 6,06667;      -6,38588; 84,88546;50,00000;20,00000;0,76133
139,73801; 6,07333;      -6,36567; 84,84862;50,00000;20,00000;0,76137
139,94901; 6,08000;      -6,34444; 84,81606;50,00000;20,00000;0,76140
140,15800; 6,08667;      -6,32247; 84,77493;50,00000;20,00000;0,76144
140,35100; 6,09333;      -6,29924; 84,73165;50,00000;20,00000;0,76148
140,56500; 6,10000;      -6,27480; 84,68301;50,00000;20,00000;0,76152
140,77200; 6,10667;      -6,24983; 84,63972;50,00000;20,00000;0,76155
140,97099; 6,11333;      -6,22402; 84,59374;49,00000;20,00000;0,76159
141,17999; 6,12000;      -6,19739; 84,55525;50,00000;20,00000;0,76163
141,39900; 6,12667;      -6,16962; 84,51301;50,00000;20,00000;0,76167
141,59500; 6,13333;      -6,14086; 84,47505;49,00000;20,00000;0,76170
141,80600; 6,14000;      -6,11075; 84,43281;49,00000;20,00000;0,76174
142,02299; 6,14667;      -6,07988; 84,38948;49,00000;20,00000;0,76178
142,21400; 6,15333;      -6,04754; 84,33810;49,00000;20,00000;0,76181
142,42900; 6,16000;      -6,01384; 84,28891;50,00000;20,00000;0,76185
142,63800; 6,16667;      -5,97896; 84,23487;50,00000;20,00000;0,76189
142,82800; 6,17333;      -5,94331; 84,18185;50,00000;20,00000;0,76192
143,05800; 6,18000;      -5,90594; 84,12773;50,00000;20,00000;0,76196
143,26700; 6,18667;      -5,86764; 84,07466;49,00000;20,00000;0,76200
143,48199; 6,19333;      -5,82725; 84,02051;49,00000;20,00000;0,76204
143,68700; 6,20000;      -5,78654; 83,96750;51,00000;20,00000;0,76207
143,88901; 6,20667;      -5,74435; 83,91343;51,00000;20,00000;0,76211
144,10600; 6,21333;      -5,70085; 83,86468;52,00000;20,00000;0,76215
144,31799; 6,22000;      -5,65591; 83,81163;51,00000;20,00000;0,76218
144,52600; 6,22667;      -5,60915; 83,76285;49,00000;20,00000;0,76222
144,72800; 6,23333;      -5,56129; 83,71405;49,00000;20,00000;0,76226
144,95399; 6,24000;      -5,51178; 83,67061;50,00000;20,00000;0,76230
145,16901; 6,24667;      -5,46112; 83,62449;50,00000;20,00000;0,76233
145,37801; 6,25333;      -5,40859; 83,58159;50,00000;20,00000;0,76237
145,58501; 6,26000;      -5,35521; 83,54245;50,00000;20,00000;0,76241
145,80400; 6,26667;      -5,30085; 83,50544;49,00000;20,00000;0,76244
146,00400; 6,27333;      -5,24438; 83,46735;49,00000;20,00000;0,76248
146,22900; 6,28000;      -5,18756; 83,43031;49,00000;20,00000;0,76252
146,44000; 6,28667;      -5,12953; 83,39379;50,00000;20,00000;0,76255
146,65700; 6,29333;      -5,07075; 83,36478;50,00000;20,00000;0,76259
146,87601; 6,30000;      -5,01154; 83,33363;50,00000;20,00000;0,76263
147,08299; 6,30667;      -4,95160; 83,30248;50,00000;20,00000;0,76266
147,30200; 6,31333;      -4,89118; 83,27401;50,00000;20,00000;0,76270
147,51100; 6,32000;      -4,82964; 83,24767;49,00000;20,00000;0,76274
147,72900; 6,32667;      -4,76831; 83,22186;49,00000;20,00000;0,76277
147,94701; 6,33333;      -4,70678; 83,19925;49,00000;20,00000;0,76281
148,16299; 6,34000;      -4,64520; 83,17342;51,00000;20,00000;0,76285
148,38600; 6,34667;      -4,58324; 83,15080;51,00000;20,00000;0,76288
148,59399; 6,35333;      -4,52088; 83,12926;51,00000;20,00000;0,76292
148,81400; 6,36000;      -4,45840; 83,11199;51,00000;20,00000;0,76296
149,02901; 6,36667;      -4,39577; 83,09149;49,00000;20,00000;0,76299
149,25000; 6,37333;      -4,33288; 83,07528;49,00000;20,00000;0,76303
149,47000; 6,38000;      -4,26967; 83,05852;50,00000;20,00000;0,76307
149,69299; 6,38667;      -4,20631; 83,04391;50,00000;20,00000;0,76310
149,90900; 6,39333;      -4,14301; 83,03092;50,00000;20,00000;0,76314
150,12500; 6,40000;      -4,07961; 83,01687;50,00000;20,00000;0,76317
150,34900; 6,40667;      -4,01605; 83,01032;49,00000;20,00000;0,76321
150,56000; 6,41333;      -3,95229; 82,99518;50,00000;20,00000;0,76325
150,77400; 6,42000;      -3,88881; 82,98700;50,00000;20,00000;0,76328
151,00301; 6,42667;      -3,82532; 82,98042;50,00000;20,00000;0,76332
151,22600; 6,43333;      -3,76189; 82,97061;50,00000;20,00000;0,76336
151,44701; 6,44000;      -3,69879; 82,96402;50,00000;20,00000;0,76339
151,65401; 6,44667;      -3,63561; 82,95419;49,00000;20,00000;0,76343
151,89301; 6,45333;      -3,57240; 82,94866;49,00000;20,00000;0,76347
152,10600; 6,46000;      -3,50922; 82,94204;49,00000;20,00000;0,76350
152,32600; 6,46667;      -3,44669; 82,93114;49,00000;20,00000;0,76354
152,55901; 6,47333;      -3,38426; 82,92828;50,00000;20,00000;0,76357
152,77600; 6,48000;      -3,32211; 82,92704;50,00000;20,00000;0,76361
152,99500; 6,48667;      -3,26093; 82,92259;50,00000;20,00000;0,76364
153,22099; 6,49333;      -3,19976; 82,91922;50,00000;20,00000;0,76368
153,43700; 6,50000;      -3,13924; 82,91585;49,00000;20,00000;0,76371
153,66000; 6,50667;      -3,07904; 82,91139;49,00000;20,00000;0,76375
153,88300; 6,51333;      -3,02014; 82,90853;50,00000;20,00000;0,76379
154,10500; 6,52000;      -2,96129; 82,90619;50,00000;20,00000;0,76382
154,32700; 6,52667;      -2,90385; 82,90330;50,00000;20,00000;0,76386
154,55400; 6,53333;      -2,84662; 82,89880;49,00000;20,00000;0,76389
154,79300; 6,54000;      -2,78987; 82,89430;49,00000;20,00000;0,76393
154,99899; 6,54667;      -2,73437; 82,88980;49,00000;20,00000;0,76396
155,22800; 6,55333;      -2,67930; 82,88852;50,00000;20,00000;0,76400
155,45799; 6,56000;      -2,62498; 82,88831;50,00000;20,00000;0,76404
155,67999; 6,56667;      -2,57100; 82,88810;50,00000;20,00000;0,76407
155,90700; 6,57333;      -2,51803; 82,88628;50,00000;20,00000;0,76411
156,13000; 6,58000;      -2,46630; 82,88393;49,00000;20,00000;0,76414
156,36200; 6,58667;      -2,41468; 82,87837;49,00000;20,00000;0,76418
156,58099; 6,59333;      -2,36414; 82,87550;49,00000;20,00000;0,76421
156,80800; 6,60000;      -2,31371; 82,87370;49,00000;20,00000;0,76425
157,02800; 6,60667;      -2,26399; 82,87244;50,00000;20,00000;0,76428
157,25600; 6,61333;      -2,21544; 82,87063;50,00000;20,00000;0,76432
157,48300; 6,62000;      -2,16738; 82,86882;50,00000;20,00000;0,76435
157,70399; 6,62667;      -2,11986; 82,86753;50,00000;20,00000;0,76438
157,93500; 6,63333;      -2,07293; 82,86571;51,00000;20,00000;0,76442
158,17300; 6,64000;      -2,02670; 82,86389;49,00000;20,00000;0,76446
158,38499; 6,64667;      -1,98113; 82,86207;49,00000;20,00000;0,76449
158,61000; 6,65333;      -1,93603; 82,86079;51,00000;20,00000;0,76452
158,84300; 6,66000;      -1,89142; 82,85896;51,00000;20,00000;0,76456
159,07100; 6,66667;      -1,84789; 82,85712;52,00000;20,00000;0,76459
159,29700; 6,67333;      -1,80489; 82,85528;52,00000;20,00000;0,76463
159,52699; 6,68000;      -1,76184; 82,85506;49,00000;20,00000;0,76466
159,76199; 6,68667;      -1,71944; 82,85269;50,00000;20,00000;0,76470
159,97800; 6,69333;      -1,67785; 82,84980;50,00000;20,00000;0,76473
160,21500; 6,70000;      -1,63664; 82,84798;50,00000;20,00000;0,76476
160,43300; 6,70667;      -1,59586; 82,84562;50,00000;20,00000;0,76480
160,66800; 6,71333;      -1,55626; 82,84327;49,00000;20,00000;0,76483
160,89900; 6,72000;      -1,51660; 82,84144;49,00000;20,00000;0,76487
161,12000; 6,72667;      -1,47760; 82,84015;49,00000;20,00000;0,76490
161,35201; 6,73333;      -1,43902; 82,83991;49,00000;20,00000;0,76493
161,57100; 6,74000;      -1,40126; 82,83966;49,00000;20,00000;0,76496
161,82100; 6,74667;      -1,36381; 82,83942;50,00000;20,00000;0,76500
162,04800; 6,75333;      -1,32674; 82,83919;50,00000;20,00000;0,76503
162,28000; 6,76000;      -1,29005; 82,83898;50,00000;20,00000;0,76507
162,50500; 6,76667;      -1,25411; 82,83878;49,00000;20,00000;0,76510
162,71899; 6,77333;      -1,21813; 82,83859;49,00000;20,00000;0,76513
162,96201; 6,78000;      -1,18273; 82,83786;49,00000;20,00000;0,76517
163,18800; 6,78667;      -1,14782; 82,83712;51,00000;20,00000;0,76520
163,41600; 6,79333;      -1,11366; 82,83583;51,00000;20,00000;0,76523
163,64301; 6,80000;      -1,08015; 82,83507;52,00000;20,00000;0,76527
163,87000; 6,80667;      -1,04642; 82,83376;52,00000;20,00000;0,76530
164,11200; 6,81333;      -1,01334; 82,83301;49,00000;20,00000;0,76533
164,35600; 6,82000;      -0,98068; 82,83174;49,00000;20,00000;0,76537
164,57300; 6,82667;      -0,94841; 82,83101;50,00000;20,00000;0,76540
164,78200; 6,83333;      -0,91620; 82,82975;50,00000;20,00000;0,76543
165,02699; 6,84000;      -0,88414; 82,82902;50,00000;20,00000;0,76546
165,25500; 6,84667;      -0,85343; 82,82776;50,00000;20,00000;0,76550
165,49100; 6,85333;      -0,82223; 82,82704;49,00000;20,00000;0,76553
165,72200; 6,86000;      -0,79206; 82,82579;49,00000;20,00000;0,76556
165,93900; 6,86667;      -0,76215; 82,82562;51,00000;20,00000;0,76559
166,17500; 6,87333;      -0,73235; 82,82546;50,00000;20,00000;0,76562
166,40500; 6,88000;      -0,70315; 82,82529;50,00000;20,00000;0,76566
166,62500; 6,88667;      -0,67427; 82,82457;50,00000;20,00000;0,76569
166,85201; 6,89333;      -0,64565; 82,82436;49,00000;20,00000;0,76572
167,09300; 6,90000;      -0,61774; 82,82416;49,00000;20,00000;0,76575
167,33200; 6,90667;      -0,59003; 82,82395;49,00000;20,00000;0,76578
167,55901; 6,91333;      -0,56244; 82,82375;49,00000;20,00000;0,76582
167,79100; 6,92000;      -0,53507; 82,82358;50,00000;20,00000;0,76585
168,01700; 6,92667;      -0,50802; 82,82341;50,00000;20,00000;0,76588
168,24500; 6,93333;      -0,48139; 82,82270;50,00000;20,00000;0,76591
168,47301; 6,94000;      -0,45558; 82,82199;50,00000;20,00000;0,76594
168,70399; 6,94667;      -0,42997; 82,81805;50,00000;20,00000;0,76597
168,94200; 6,95333;      -0,40416; 82,81679;50,00000;20,00000;0,76600
169,17599; 6,96000;      -0,37872; 82,81499;50,00000;20,00000;0,76604
169,39900; 6,96667;      -0,35366; 82,81319;50,00000;20,00000;0,76607
169,62700; 6,97333;      -0,32897; 82,81193;50,00000;20,00000;0,76610
169,87199; 6,98000;      -0,30450; 82,81014;49,00000;20,00000;0,76613
170,10300; 6,98667;      -0,28078; 82,80888;49,00000;20,00000;0,76616
170,32700; 6,99333;      -0,25722; 82,80656;49,00000;20,00000;0,76619
170,56000; 7,00000;      -0,23334; 82,80477;50,00000;20,00000;0,76622
170,78700; 7,00667;      -0,21037; 82,80246;50,00000;20,00000;0,76625
171,03000; 7,01333;      -0,18703; 82,80122;50,00000;20,00000;0,76628
171,25700; 7,02000;      -0,16438; 82,79999;50,00000;20,00000;0,76631
171,48700; 7,02667;      -0,14180; 82,79823;49,00000;20,00000;0,76634
171,71600; 7,03333;      -0,11985; 82,79648;49,00000;20,00000;0,76637
171,95000; 7,04000;-9,811747e-002; 82,79528;51,00000;20,00000;0,76640
172,17101; 7,04667;-7,654799e-002; 82,79408;51,00000;20,00000;0,76643
172,40199; 7,05333;-5,503339e-002; 82,79287;51,00000;20,00000;0,76646
172,64200; 7,06000;-3,394745e-002; 82,79166;51,00000;20,00000;0,76649
172,86099; 7,06667;-1,366388e-002; 82,79044;51,00000;20,00000;0,76652
173,09700; 7,07333; 6,778298e-003; 82,78921;49,00000;20,00000;0,76655
173,32401; 7,08000; 2,748576e-002; 82,78799;49,00000;20,00000;0,76658
173,57201; 7,08667; 4,765780e-002; 82,78677;50,00000;20,00000;0,76661
173,78999; 7,09333; 6,681457e-002; 82,78502;50,00000;20,00000;0,76664
174,02299; 7,10000; 8,661012e-002; 82,78328;49,00000;20,00000;0,76667
174,25700; 7,10667;       0,10614; 82,78155;49,00000;20,00000;0,76670
174,47600; 7,11333;       0,12540; 82,77928;49,00000;20,00000;0,76673
174,71899; 7,12000;       0,14444; 82,77755;49,00000;20,00000;0,76676
174,94400; 7,12667;       0,16263; 82,77581;50,00000;20,00000;0,76678
175,17400; 7,13333;       0,18108; 82,77462;50,00000;20,00000;0,76681
175,40700; 7,14000;       0,19938; 82,77343;50,00000;20,00000;0,76684
175,63499; 7,14667;       0,21714; 82,77277;49,00000;20,00000;0,76687
175,86600; 7,15333;       0,23516; 82,77211;49,00000;20,00000;0,76690
176,09900; 7,16000;       0,25270; 82,77146;49,00000;20,00000;0,76693
176,33200; 7,16667;       0,26992; 82,77026;51,00000;20,00000;0,76696
176,55299; 7,17333;       0,28687; 82,76960;51,00000;20,00000;0,76698
176,79100; 7,18000;       0,30372; 82,76840;52,00000;20,00000;0,76701
177,02200; 7,18667;       0,32040; 82,76773;52,00000;20,00000;0,76704
177,25800; 7,19333;       0,33650; 82,76652;49,00000;20,00000;0,76707
177,48700; 7,20000;       0,35291; 82,76532;49,00000;20,00000;0,76710
177,72000; 7,20667;       0,36890; 82,76467;50,00000;20,00000;0,76713
177,95100; 7,21333;       0,38467; 82,76349;50,00000;20,00000;0,76715
178,18201; 7,22000;       0,40039; 82,76179;49,00000;20,00000;0,76718
178,41400; 7,22667;       0,41584; 82,76009;52,00000;20,00000;0,76721
178,63901; 7,23333;       0,43113; 82,75894;49,00000;20,00000;0,76724
178,86301; 7,24000;       0,44626; 82,75724;49,00000;20,00000;0,76726
179,10400; 7,24667;       0,46133; 82,75501;50,00000;20,00000;0,76729
179,32401; 7,25333;       0,47587; 82,75222;50,00000;20,00000;0,76732
179,55701; 7,26000;       0,49020; 82,75050;50,00000;20,00000;0,76734
179,79401; 7,26667;       0,50447; 82,74878;50,00000;20,00000;0,76737
180,02499; 7,27333;       0,51847; 82,74706;49,00000;20,00000;0,76740
180,26100; 7,28000;       0,53221; 82,74643;49,00000;20,00000;0,76743
180,48900; 7,28667;       0,54642; 82,74474;51,00000;20,00000;0,76745
180,71500; 7,29333;       0,56027; 82,74359;51,00000;20,00000;0,76748
180,94701; 7,30000;       0,57336; 82,74191;52,00000;20,00000;0,76751
181,17700; 7,30667;       0,58645; 82,74077;51,00000;20,00000;0,76753
181,40100; 7,31333;       0,59965; 82,73962;49,00000;20,00000;0,76756
181,63499; 7,32000;       0,61280; 82,73847;49,00000;20,00000;0,76758
181,86301; 7,32667;       0,62562; 82,73732;50,00000;20,00000;0,76761
182,10001; 7,33333;       0,63807; 82,73617;50,00000;20,00000;0,76764
182,32600; 7,34000;       0,65036; 82,73449;49,00000;20,00000;0,76766
182,55800; 7,34667;       0,66249; 82,73335;52,00000;20,00000;0,76769
182,78101; 7,35333;       0,67467; 82,73167;49,00000;20,00000;0,76771
183,01700; 7,36000;       0,68669; 82,72946;49,00000;20,00000;0,76774
