Repository: ashrpv/computer_science_in_nanoscience

# STA железосодержащих материалов: учебный набор

11 экспериментальных выгрузок NETZSCH STA 449 F5, 82 325 отсчётов. Набор предназначен для обучения обработке DSC/TG, проверке сопоставимости опытов и планированию следующего измерения. **Это 11 прогонов, а не 82 325 независимых опытов.** Исходные образцы и подготовка не документированы достаточно подробно для причинного вывода о фазе, влиянии матрицы или кинетических параметрах.

| Прогоны | Роль | Ограничение |
|---|---|---|
| 198, 201 | Нитрат, номинально 15 и 25 K/мин | Разные прогоны; метаданные 198 конфликтуют с названием |
| 200, 202 | Сульфат, номинально 15 и 25 K/мин | Степень окисления и гидратация 202 не подтверждены |

File: datasets/sta_iron_oxides/raw/sta_202.csv (part 3 of 10)
#SEGMENT:                    ;S1/1                                              
#SEG. 1:                     ;20°C/25,0(K/min)/900°C                            
##Temp./°C;Time/min;DSC/(mW/mg);Mass/%;Gas Flow(purge1)/(ml/min);Gas Flow(protective)/(ml/min);Sensit./(uV/mW)
183,25000; 7,36667;       0,69818; 82,72779;50,00000;20,00000;0,76777
183,47600; 7,37333;       0,70940; 82,72613;50,00000;20,00000;0,76779
183,70500; 7,38000;       0,72115; 82,72394;50,00000;20,00000;0,76782
183,93500; 7,38667;       0,73274; 82,72068;49,00000;20,00000;0,76784
184,15700; 7,39333;       0,74380; 82,71795;49,00000;20,00000;0,76787
184,39000; 7,40000;       0,75449; 82,71468;49,00000;20,00000;0,76789
184,61700; 7,40667;       0,76560; 82,71248;49,00000;20,00000;0,76792
184,84700; 7,41333;       0,77617; 82,71134;50,00000;20,00000;0,76794
185,08501; 7,42000;       0,78686; 82,71074;50,00000;20,00000;0,76797
185,31000; 7,42667;       0,79749; 82,70960;49,00000;20,00000;0,76799
185,54500; 7,43333;       0,80795; 82,70902;49,00000;20,00000;0,76802
185,77400; 7,44000;       0,81794; 82,70791;49,00000;20,00000;0,76804
186,00101; 7,44667;       0,82804; 82,70680;49,00000;20,00000;0,76807
186,21899; 7,45333;       0,83829; 82,70408;51,00000;20,00000;0,76809
186,45500; 7,46000;       0,84780; 82,70083;52,00000;20,00000;0,76811
186,68100; 7,46667;       0,85747; 82,69864;52,00000;20,00000;0,76814
186,92200; 7,47333;       0,86729; 82,69647;49,00000;20,00000;0,76816
187,14799; 7,48000;       0,87653; 82,69483;49,00000;20,00000;0,76819
187,37199; 7,48667;       0,88604; 82,69267;50,00000;20,00000;0,76821
187,59399; 7,49333;       0,89544; 82,69105;50,00000;20,00000;0,76823
187,81599; 7,50000;       0,90452; 82,68995;49,00000;20,00000;0,76826
188,06100; 7,50667;       0,91333; 82,68832;49,00000;20,00000;0,76828
188,28300; 7,51333;       0,92230; 82,68669;49,00000;20,00000;0,76831
188,50800; 7,52000;       0,93111; 82,68399;50,00000;20,00000;0,76833
188,74699; 7,52667;       0,93987; 82,68237;50,00000;20,00000;0,76835
188,96100; 7,53333;       0,94836; 82,68020;51,00000;20,00000;0,76838
189,19000; 7,54000;       0,95706; 82,67751;51,00000;20,00000;0,76840
189,42799; 7,54667;       0,96544; 82,67537;49,00000;20,00000;0,76842
189,65100; 7,55333;       0,97324; 82,67268;49,00000;20,00000;0,76845
189,87601; 7,56000;       0,98131; 82,66840;50,00000;20,00000;0,76847
190,10001; 7,56667;       0,98958; 82,66520;50,00000;20,00000;0,76849
190,33200; 7,57333;       0,99780; 82,66200;50,00000;20,00000;0,76851
190,55000; 7,58000;       1,00587; 82,66042;51,00000;20,00000;0,76854
190,78101; 7,58667;       1,01356; 82,66044;51,00000;20,00000;0,76856
191,00500; 7,59333;       1,02114; 82,65990;51,00000;20,00000;0,76858
191,22501; 7,60000;       1,02872; 82,65828;49,00000;20,00000;0,76860
191,46201; 7,60667;       1,03641; 82,65671;49,00000;20,00000;0,76862
191,67799; 7,61333;       1,04383; 82,65192;50,00000;20,00000;0,76865
191,90700; 7,62000;       1,05115; 82,64924;50,00000;20,00000;0,76867
192,13901; 7,62667;       1,05836; 82,64657;49,00000;20,00000;0,76869
192,37199; 7,63333;       1,06535; 82,64445;49,00000;20,00000;0,76871
192,58400; 7,64000;       1,07251; 82,64232;50,00000;20,00000;0,76873
192,81900; 7,64667;       1,07939; 82,63913;50,00000;20,00000;0,76876
193,03500; 7,65333;       1,08628; 82,63486;50,00000;20,00000;0,76878
193,26601; 7,66000;       1,09306; 82,63113;52,00000;20,00000;0,76880
193,49200; 7,66667;       1,09979; 82,62792;49,00000;20,00000;0,76882
193,71700; 7,67333;       1,10657; 82,62683;49,00000;20,00000;0,76884
193,94901; 7,68000;       1,11341; 82,62682;50,00000;20,00000;0,76886
194,17700; 7,68667;       1,12008; 82,62634;49,00000;20,00000;0,76888
194,39400; 7,69333;       1,12649; 82,62426;51,00000;20,00000;0,76890
194,61700; 7,70000;       1,13295; 82,62268;51,00000;20,00000;0,76892
194,84900; 7,70667;       1,13946; 82,62058;49,00000;20,00000;0,76895
195,07401; 7,71333;       1,14576; 82,61903;49,00000;20,00000;0,76897
195,29500; 7,72000;       1,15185; 82,61640;50,00000;20,00000;0,76899
195,52000; 7,72667;       1,15815; 82,61432;50,00000;20,00000;0,76901
195,73801; 7,73333;       1,16456; 82,61224;50,00000;20,00000;0,76903
195,96300; 7,74000;       1,17102; 82,60909;50,00000;20,00000;0,76905
196,18401; 7,74667;       1,17716; 82,60700;49,00000;20,00000;0,76907
196,41299; 7,75333;       1,18282; 82,60384;49,00000;20,00000;0,76909
196,63200; 7,76000;       1,18859; 82,60068;50,00000;20,00000;0,76911
196,85400; 7,76667;       1,19457; 82,59805;50,00000;20,00000;0,76913
197,08200; 7,77333;       1,20065; 82,59329;51,00000;20,00000;0,76915
197,30701; 7,78000;       1,20647; 82,58907;51,00000;20,00000;0,76917
197,53101; 7,78667;       1,21219; 82,58535;49,00000;20,00000;0,76919
197,74600; 7,79333;       1,21796; 82,58486;49,00000;20,00000;0,76921
197,96400; 7,80000;       1,22367; 82,58497;49,00000;20,00000;0,76923
198,20300; 7,80667;       1,22933; 82,58402;49,00000;20,00000;0,76925
198,40800; 7,81333;       1,23510; 82,58196;50,00000;20,00000;0,76926
198,63699; 7,82000;       1,24049; 82,57989;49,00000;20,00000;0,76928
198,85001; 7,82667;       1,24573; 82,57782;50,00000;20,00000;0,76930
199,07899; 7,83333;       1,25107; 82,57521;50,00000;20,00000;0,76932
199,30000; 7,84000;       1,25651; 82,57259;50,00000;20,00000;0,76934
199,52600; 7,84667;       1,26191; 82,56998;50,00000;20,00000;0,76936
199,75200; 7,85333;       1,26730; 82,56577;50,00000;20,00000;0,76938
199,96899; 7,86000;       1,27243; 82,56370;50,00000;20,00000;0,76940
200,18500; 7,86667;       1,27761; 82,56161;50,00000;20,00000;0,76941
200,41701; 7,87333;       1,28273; 82,55953;49,00000;20,00000;0,76943
200,63100; 7,88000;       1,28781; 82,55644;49,00000;20,00000;0,76945
200,84599; 7,88667;       1,29310; 82,55390;50,00000;20,00000;0,76947
201,07401; 7,89333;       1,29817; 82,55186;49,00000;20,00000;0,76949
201,29601; 7,90000;       1,30324; 82,55035;50,00000;20,00000;0,76951
201,50101; 7,90667;       1,30821; 82,54830;50,00000;20,00000;0,76952
201,72800; 7,91333;       1,31286; 82,54679;51,00000;20,00000;0,76954
201,95599; 7,92000;       1,31767; 82,54420;49,00000;20,00000;0,76956
202,17000; 7,92667;       1,32301; 82,54053;49,00000;20,00000;0,76958
202,39700; 7,93333;       1,32802; 82,53795;51,00000;20,00000;0,76959
202,61501; 7,94000;       1,33273; 82,53484;51,00000;20,00000;0,76961
202,83200; 7,94667;       1,33732; 82,53335;51,00000;20,00000;0,76963
203,05299; 7,95333;       1,34223; 82,53347;52,00000;20,00000;0,76965
203,26401; 7,96000;       1,34683; 82,53359;52,00000;20,00000;0,76966
203,47900; 7,96667;       1,35148; 82,53208;49,00000;20,00000;0,76968
203,71001; 7,97333;       1,35650; 82,53005;49,00000;20,00000;0,76970
203,92900; 7,98000;       1,36120; 82,52476;50,00000;20,00000;0,76971
204,14999; 7,98667;       1,36606; 82,52269;50,00000;20,00000;0,76973
204,35899; 7,99333;       1,37055; 82,51854;50,00000;20,00000;0,76975
204,57899; 8,00000;       1,37472; 82,51386;50,00000;20,00000;0,76976
204,80400; 8,00667;       1,37931; 82,50969;49,00000;20,00000;0,76978
205,01801; 8,01333;       1,38396; 82,50766;49,00000;20,00000;0,76980
205,24300; 8,02000;       1,38882; 82,50777;49,00000;20,00000;0,76981
205,45200; 8,02667;       1,39341; 82,50682;51,00000;20,00000;0,76983
205,67300; 8,03333;       1,39774; 82,50425;51,00000;20,00000;0,76985
205,89500; 8,04000;       1,40207; 82,49901;50,00000;20,00000;0,76986
206,10800; 8,04667;       1,40666; 82,49591;50,00000;20,00000;0,76988
206,32800; 8,05333;       1,41131; 82,49334;49,00000;20,00000;0,76989
206,54601; 8,06000;       1,41580; 82,49075;49,00000;20,00000;0,76991
206,76401; 8,06667;       1,42023; 82,48762;49,00000;20,00000;0,76993
206,98399; 8,07333;       1,42467; 82,48295;50,00000;20,00000;0,76994
207,20200; 8,08000;       1,42905; 82,47884;50,00000;20,00000;0,76996
207,41400; 8,08667;       1,43322; 82,47684;50,00000;20,00000;0,76997
207,63200; 8,09333;       1,43755; 82,47646;50,00000;20,00000;0,76999
207,83800; 8,10000;       1,44172; 82,47446;49,00000;20,00000;0,77000
208,05499; 8,10667;       1,44594; 82,46978;49,00000;20,00000;0,77002
208,27400; 8,11333;       1,45016; 82,46671;49,00000;20,00000;0,77003
208,49600; 8,12000;       1,45433; 82,46471;50,00000;20,00000;0,77005
208,70700; 8,12667;       1,45861; 82,46324;50,00000;20,00000;0,77006
208,91600; 8,13333;       1,46288; 82,46070;49,00000;20,00000;0,77008
209,13901; 8,14000;       1,46721; 82,45388;49,00000;20,00000;0,77009
209,35201; 8,14667;       1,47148; 82,44866;49,00000;20,00000;0,77011
209,56500; 8,15333;       1,47555; 82,44612;50,00000;20,00000;0,77012
209,78200; 8,16000;       1,47940; 82,44627;50,00000;20,00000;0,77014
210,00301; 8,16667;       1,48346; 82,44588;50,00000;20,00000;0,77015
210,21100; 8,17333;       1,48768; 82,44439;50,00000;20,00000;0,77016
210,42000; 8,18000;       1,49180; 82,44182;50,00000;20,00000;0,77018
210,64301; 8,18667;       1,49602; 82,43770;49,00000;20,00000;0,77019
210,85800; 8,19333;       1,50051; 82,43518;49,00000;20,00000;0,77021
211,07201; 8,20000;       1,50468; 82,42835;51,00000;20,00000;0,77022
211,28799; 8,20667;       1,50874; 82,42313;52,00000;20,00000;0,77023
211,50600; 8,21333;       1,51270; 82,42061;52,00000;20,00000;0,77025
211,71899; 8,22000;       1,51671; 82,42077;49,00000;20,00000;0,77026
211,93100; 8,22667;       1,52072; 82,42041;49,00000;20,00000;0,77028
212,13699; 8,23333;       1,52467; 82,41791;49,00000;20,00000;0,77029
212,34700; 8,24000;       1,52858; 82,41541;50,00000;20,00000;0,77030
212,57001; 8,24667;       1,53259; 82,41239;50,00000;20,00000;0,77032
212,77499; 8,25333;       1,53654; 82,41041;50,00000;20,00000;0,77033
212,98399; 8,26000;       1,54045; 82,40735;50,00000;20,00000;0,77034
213,18900; 8,26667;       1,54446; 82,40435;50,00000;20,00000;0,77035
213,39999; 8,27333;       1,54847; 82,40295;50,00000;20,00000;0,77037
213,61800; 8,28000;       1,55248; 82,40043;50,00000;20,00000;0,77038
213,82500; 8,28667;       1,55633; 82,39737;50,00000;20,00000;0,77039
214,03999; 8,29333;       1,56034; 82,39269;50,00000;20,00000;0,77041
214,26601; 8,30000;       1,56424; 82,38855;50,00000;20,00000;0,77042
214,46600; 8,30667;       1,56826; 82,38548;49,00000;20,00000;0,77043
214,68201; 8,31333;       1,57216; 82,38564;49,00000;20,00000;0,77044
214,89799; 8,32000;       1,57627; 82,38528;50,00000;20,00000;0,77046
215,10600; 8,32667;       1,58023; 82,38278;50,00000;20,00000;0,77047
215,31900; 8,33333;       1,58419; 82,38082;51,00000;20,00000;0,77048
215,53400; 8,34000;       1,58815; 82,37887;50,00000;20,00000;0,77049
215,72701; 8,34667;       1,59200; 82,37638;50,00000;20,00000;0,77051
215,93401; 8,35333;       1,59553; 82,37441;50,00000;20,00000;0,77052
216,15800; 8,36000;       1,59917; 82,37190;49,00000;20,00000;0,77053
216,36900; 8,36667;       1,60323; 82,36828;49,00000;20,00000;0,77054
216,57700; 8,37333;       1,60740; 82,36573;50,00000;20,00000;0,77055
216,78999; 8,38000;       1,61141; 82,35950;52,00000;20,00000;0,77057
217,00600; 8,38667;       1,61542; 82,35381;52,00000;20,00000;0,77058
217,20900; 8,39333;       1,61938; 82,35078;52,00000;20,00000;0,77059
217,41400; 8,40000;       1,62324; 82,35043;49,00000;20,00000;0,77060
217,62500; 8,40667;       1,62698; 82,34954;49,00000;20,00000;0,77061
217,83800; 8,41333;       1,63083; 82,34758;50,00000;20,00000;0,77062
218,04900; 8,42000;       1,63490; 82,34454;50,00000;20,00000;0,77063
218,25999; 8,42667;       1,63880; 82,34150;50,00000;20,00000;0,77064
218,45900; 8,43333;       1,64281; 82,33791;50,00000;20,00000;0,77066
218,67400; 8,44000;       1,64677; 82,33164;49,00000;20,00000;0,77067
218,88100; 8,44667;       1,65057; 82,32641;49,00000;20,00000;0,77068
219,10899; 8,45333;       1,65431; 82,32493;51,00000;20,00000;0,77069
219,30800; 8,46000;       1,65811; 82,32514;51,00000;20,00000;0,77070
219,51700; 8,46667;       1,66207; 82,32320;51,00000;20,00000;0,77071
219,72200; 8,47333;       1,66598; 82,32071;51,00000;20,00000;0,77072
219,93401; 8,48000;       1,66988; 82,31711;51,00000;20,00000;0,77073
220,14500; 8,48667;       1,67379; 82,31513;49,00000;20,00000;0,77074
220,35001; 8,49333;       1,67759; 82,31213;50,00000;20,00000;0,77075
220,55600; 8,50000;       1,68134; 82,30967;50,00000;20,00000;0,77076
220,75500; 8,50667;       1,68498; 82,30396;51,00000;20,00000;0,77077
220,97501; 8,51333;       1,68867; 82,29825;51,00000;20,00000;0,77078
221,18700; 8,52000;       1,69236; 82,29522;49,00000;20,00000;0,77079
221,38400; 8,52667;       1,69632; 82,29486;49,00000;20,00000;0,77080
221,59599; 8,53333;       1,70012; 82,29504;50,00000;20,00000;0,77081
221,79601; 8,54000;       1,70392; 82,29361;50,00000;20,00000;0,77082
222,01601; 8,54667;       1,70761; 82,29003;50,00000;20,00000;0,77083
222,22200; 8,55333;       1,71110; 82,28538;50,00000;20,00000;0,77084
222,43300; 8,56000;       1,71521; 82,28286;49,00000;20,00000;0,77085
222,63400; 8,56667;       1,71923; 82,28035;50,00000;20,00000;0,77086
222,85001; 8,57333;       1,72281; 82,27789;49,00000;20,00000;0,77087
223,03000; 8,58000;       1,72635; 82,27383;51,00000;20,00000;0,77088
223,25101; 8,58667;       1,73015; 82,26973;51,00000;20,00000;0,77089
223,46001; 8,59333;       1,73443; 82,26562;52,00000;20,00000;0,77090
223,66100; 8,60000;       1,73839; 82,26473;52,00000;20,00000;0,77091
223,87500; 8,60667;       1,74203; 82,26490;49,00000;20,00000;0,77092
224,08299; 8,61333;       1,74557; 82,26348;49,00000;20,00000;0,77092
224,29401; 8,62000;       1,74921; 82,26099;49,00000;20,00000;0,77093
224,49001; 8,62667;       1,75301; 82,25744;49,00000;20,00000;0,77094
224,70000; 8,63333;       1,75681; 82,25496;50,00000;20,00000;0,77095
224,89900; 8,64000;       1,76061; 82,25303;51,00000;20,00000;0,77096
225,10600; 8,64667;       1,76431; 82,25109;51,00000;20,00000;0,77097
225,30600; 8,65333;       1,76811; 82,24914;49,00000;20,00000;0,77098
225,51601; 8,66000;       1,77180; 82,24397;49,00000;20,00000;0,77098
225,71700; 8,66667;       1,77560; 82,23986;50,00000;20,00000;0,77099
225,92599; 8,67333;       1,77951; 82,23572;50,00000;20,00000;0,77100
226,13800; 8,68000;       1,78331; 82,23480;50,00000;20,00000;0,77101
226,34500; 8,68667;       1,78680; 82,23502;50,00000;20,00000;0,77102
226,53500; 8,69333;       1,79071; 82,23363;50,00000;20,00000;0,77103
226,75500; 8,70000;       1,79456; 82,23115;49,00000;20,00000;0,77103
226,94701; 8,70667;       1,79826; 82,22919;49,00000;20,00000;0,77104
227,15900; 8,71333;       1,80206; 82,22671;51,00000;20,00000;0,77105
227,36301; 8,72000;       1,80591; 82,22529;51,00000;20,00000;0,77106
227,56900; 8,72667;       1,80982; 82,22496;51,00000;20,00000;0,77107
227,76900; 8,73333;       1,81362; 82,22302;50,00000;20,00000;0,77107
227,97600; 8,74000;       1,81732; 82,22001;49,00000;20,00000;0,77108
228,16701; 8,74667;       1,82075; 82,21646;49,00000;20,00000;0,77109
228,37900; 8,75333;       1,82429; 82,21449;51,00000;20,00000;0,77109
228,58501; 8,76000;       1,82799; 82,21252;51,00000;20,00000;0,77110
228,77699; 8,76667;       1,83179; 82,21060;52,00000;20,00000;0,77111
228,99500; 8,77333;       1,83554; 82,20761;52,00000;20,00000;0,77112
229,19099; 8,78000;       1,83940; 82,20244;49,00000;20,00000;0,77112
229,39301; 8,78667;       1,84325; 82,19834;49,00000;20,00000;0,77113
229,59599; 8,79333;       1,84706; 82,19532;50,00000;20,00000;0,77114
229,80299; 8,80000;       1,85075; 82,19552;50,00000;20,00000;0,77114
230,00500; 8,80667;       1,85450; 82,19519;50,00000;20,00000;0,77115
230,20799; 8,81333;       1,85820; 82,19271;50,00000;20,00000;0,77116
230,40700; 8,82000;       1,86174; 82,18755;49,00000;20,00000;0,77116
230,61099; 8,82667;       1,86570; 82,18508;49,00000;20,00000;0,77117
230,80901; 8,83333;       1,86972; 82,18313;49,00000;20,00000;0,77118
231,01199; 8,84000;       1,87336; 82,18119;49,00000;20,00000;0,77118
231,21600; 8,84667;       1,87690; 82,17870;50,00000;20,00000;0,77119
231,41499; 8,85333;       1,88050; 82,17353;50,00000;20,00000;0,77120
231,62399; 8,86000;       1,88409; 82,16944;50,00000;20,00000;0,77120
231,82300; 8,86667;       1,88757; 82,16585;50,00000;20,00000;0,77121
232,02100; 8,87333;       1,89127; 82,16547;49,00000;20,00000;0,77121
232,22800; 8,88000;       1,89497; 82,16516;49,00000;20,00000;0,77122
232,42799; 8,88667;       1,89872; 82,16378;51,00000;20,00000;0,77123
232,63600; 8,89333;       1,90237; 82,16131;51,00000;20,00000;0,77123
232,83200; 8,90000;       1,90623; 82,15884;51,00000;20,00000;0,77124
233,02800; 8,90667;       1,90987; 82,15690;51,00000;20,00000;0,77124
233,22701; 8,91333;       1,91352; 82,15496;51,00000;20,00000;0,77125
233,42799; 8,92000;       1,91701; 82,15355;49,00000;20,00000;0,77126
233,62900; 8,92667;       1,92044; 82,15214;49,00000;20,00000;0,77126
233,83400; 8,93333;       1,92414; 82,14912;50,00000;20,00000;0,77127
234,03999; 8,94000;       1,92784; 82,14609;50,00000;20,00000;0,77127
234,23399; 8,94667;       1,93159; 82,14357;49,00000;20,00000;0,77128
234,43100; 8,95333;       1,93535; 82,13891;49,00000;20,00000;0,77128
234,63499; 8,96000;       1,93894; 82,13484;49,00000;20,00000;0,77129
234,84300; 8,96667;       1,94254; 82,13132;50,00000;20,00000;0,77129
235,03799; 8,97333;       1,94634; 82,13098;50,00000;20,00000;0,77130
235,24200; 8,98000;       1,95004; 82,13119;50,00000;20,00000;0,77130
235,43100; 8,98667;       1,95380; 82,13032;50,00000;20,00000;0,77131
235,63200; 8,99333;       1,95750; 82,12785;49,00000;20,00000;0,77131
235,84000; 9,00000;       1,96125; 82,12269;49,00000;20,00000;0,77132
236,03200; 9,00667;       1,96495; 82,11966;49,00000;20,00000;0,77132
236,22800; 9,01333;       1,96823; 82,11878;51,00000;20,00000;0,77133
236,43600; 9,02000;       1,97167; 82,11682;51,00000;20,00000;0,77133
236,63499; 9,02667;       1,97531; 82,11486;51,00000;20,00000;0,77133
236,84300; 9,03333;       1,97896; 82,11292;51,00000;20,00000;0,77134
237,03400; 9,04000;       1,98261; 82,11097;49,00000;20,00000;0,77134
237,23399; 9,04667;       1,98621; 82,10903;49,00000;20,00000;0,77135
237,42799; 9,05333;       1,98970; 82,10494;50,00000;20,00000;0,77135
237,62399; 9,06000;       1,99335; 82,10136;50,00000;20,00000;0,77136
237,83099; 9,06667;       1,99710; 82,09777;49,00000;20,00000;0,77136
238,02699; 9,07333;       2,00070; 82,09639;52,00000;20,00000;0,77136
238,22600; 9,08000;       2,00424; 82,09607;49,00000;20,00000;0,77137
238,42700; 9,08667;       2,00789; 82,09466;49,00000;20,00000;0,77137
238,62300; 9,09333;       2,01144; 82,09216;50,00000;20,00000;0,77138
238,82100; 9,10000;       2,01503; 82,08806;50,00000;20,00000;0,77138
239,03000; 9,10667;       2,01868; 82,08611;49,00000;20,00000;0,77138
239,21500; 9,11333;       2,02217; 82,08415;50,00000;20,00000;0,77139
239,41701; 9,12000;       2,02561; 82,08218;49,00000;20,00000;0,77139
239,62199; 9,12667;       2,02905; 82,07701;49,00000;20,00000;0,77139
239,82300; 9,13333;       2,03249; 82,07129;50,00000;20,00000;0,77140
240,01601; 9,14000;       2,03572; 82,06662;50,00000;20,00000;0,77140
240,21300; 9,14667;       2,03915; 82,06624;50,00000;20,00000;0,77140
240,41400; 9,15333;       2,04286; 82,06645;50,00000;20,00000;0,77141
240,61099; 9,16000;       2,04635; 82,06559;50,00000;20,00000;0,77141
240,81599; 9,16667;       2,04979; 82,06310;50,00000;20,00000;0,77141
241,01199; 9,17333;       2,05344; 82,05953;50,00000;20,00000;0,77142
241,20799; 9,18000;       2,05731; 82,05704;50,00000;20,00000;0,77142
241,40601; 9,18667;       2,06090; 82,05402;51,00000;20,00000;0,77142
241,59500; 9,19333;       2,06429; 82,05153;51,00000;20,00000;0,77142
241,79700; 9,20000;       2,06741; 82,04904;49,00000;20,00000;0,77143
242,00000; 9,20667;       2,07091; 82,04441;49,00000;20,00000;0,77143
242,19400; 9,21333;       2,07435; 82,04032;50,00000;20,00000;0,77143
242,39799; 9,22000;       2,07789; 82,03677;50,00000;20,00000;0,77143
242,57500; 9,22667;       2,08133; 82,03643;50,00000;20,00000;0,77144
242,77901; 9,23333;       2,08478; 82,03663;49,00000;20,00000;0,77144
242,97900; 9,24000;       2,08832; 82,03682;49,00000;20,00000;0,77144
243,16600; 9,24667;       2,09198; 82,03487;51,00000;20,00000;0,77144
243,37801; 9,25333;       2,09552; 82,03021;51,00000;20,00000;0,77145
243,57001; 9,26000;       2,09865; 82,02661;50,00000;20,00000;0,77145
243,75200; 9,26667;       2,10172; 82,02469;49,00000;20,00000;0,77145
243,96300; 9,27333;       2,10505; 82,02330;49,00000;20,00000;0,77145
244,15700; 9,28000;       2,10849; 82,02135;50,00000;20,00000;0,77145
244,34900; 9,28667;       2,11204; 82,01939;50,00000;20,00000;0,77146
244,54300; 9,29333;       2,11570; 82,01528;50,00000;20,00000;0,77146
244,74400; 9,30000;       2,11951; 82,01171;50,00000;20,00000;0,77146
244,94200; 9,30667;       2,12264; 82,00814;50,00000;20,00000;0,77146
245,13300; 9,31333;       2,12603; 82,00670;50,00000;20,00000;0,77146
245,32899; 9,32000;       2,12926; 82,00688;50,00000;20,00000;0,77146
245,53400; 9,32667;       2,13249; 82,00652;50,00000;20,00000;0,77147
245,73599; 9,33333;       2,13577; 82,00453;50,00000;20,00000;0,77147
245,91901; 9,34000;       2,13906; 82,00147;50,00000;20,00000;0,77147
246,11099; 9,34667;       2,14239; 81,99793;50,00000;20,00000;0,77147
246,31300; 9,35333;       2,14568; 81,99600;49,00000;20,00000;0,77147
246,50800; 9,36000;       2,14896; 81,99457;49,00000;20,00000;0,77147
246,70300; 9,36667;       2,15235; 81,99260;50,00000;20,00000;0,77147
246,89799; 9,37333;       2,15575; 81,99062;50,00000;20,00000;0,77147
247,10001; 9,38000;       2,15871; 81,98811;52,00000;20,00000;0,77147
247,28999; 9,38667;       2,16210; 81,98560;52,00000;20,00000;0,77148
247,48599; 9,39333;       2,16539; 81,97988;49,00000;20,00000;0,77148
247,68600; 9,40000;       2,16862; 81,97523;49,00000;20,00000;0,77148
247,89000; 9,40667;       2,17201; 81,97166;50,00000;20,00000;0,77148
248,07100; 9,41333;       2,17525; 81,97185;50,00000;20,00000;0,77148
248,26401; 9,42000;       2,17832; 81,97149;51,00000;20,00000;0,77148
248,46100; 9,42667;       2,18166; 81,96899;51,00000;20,00000;0,77148
248,65500; 9,43333;       2,18490; 81,96648;51,00000;20,00000;0,77148
248,85001; 9,44000;       2,18818; 81,96449;49,00000;20,00000;0,77148
249,05600; 9,44667;       2,19131; 81,96194;49,00000;20,00000;0,77148
249,24400; 9,45333;       2,19444; 81,96046;49,00000;20,00000;0,77148
249,44501; 9,46000;       2,19773; 81,95797;50,00000;20,00000;0,77148
249,64200; 9,46667;       2,20080; 81,95442;50,00000;20,00000;0,77148
249,83400; 9,47333;       2,20404; 81,95191;49,00000;20,00000;0,77148
250,02800; 9,48000;       2,20727; 81,94994;49,00000;20,00000;0,77148
250,22000; 9,48667;       2,21051; 81,94904;49,00000;20,00000;0,77148
250,41200; 9,49333;       2,21321; 81,94761;49,00000;20,00000;0,77148
250,61200; 9,50000;       2,21618; 81,94563;50,00000;20,00000;0,77148
250,81000; 9,50667;       2,21947; 81,94473;50,00000;20,00000;0,77148
251,00000; 9,51333;       2,22265; 81,94383;50,00000;20,00000;0,77148
251,19200; 9,52000;       2,22584; 81,94239;50,00000;20,00000;0,77148
251,38499; 9,52667;       2,22897; 81,93663;50,00000;20,00000;0,77148
251,57700; 9,53333;       2,23199; 81,93195;49,00000;20,00000;0,77148
251,78300; 9,54000;       2,23502; 81,92786;51,00000;20,00000;0,77148
251,97900; 9,54667;       2,23799; 81,92699;52,00000;20,00000;0,77148
252,16000; 9,55333;       2,24096; 81,92717;52,00000;20,00000;0,77148
252,35400; 9,56000;       2,24399; 81,92732;52,00000;20,00000;0,77148
252,54500; 9,56667;       2,24685; 81,92693;49,00000;20,00000;0,77147
252,74400; 9,57333;       2,24972; 81,92552;49,00000;20,00000;0,77147
252,93800; 9,58000;       2,25264; 81,92357;50,00000;20,00000;0,77147
253,13499; 9,58667;       2,25556; 81,92212;50,00000;20,00000;0,77147
253,32201; 9,59333;       2,25848; 81,92068;50,00000;20,00000;0,77147
253,51700; 9,60000;       2,26129; 81,91871;50,00000;20,00000;0,77147
253,71899; 9,60667;       2,26427; 81,91620;49,00000;20,00000;0,77147
253,90100; 9,61333;       2,26687; 81,91477;49,00000;20,00000;0,77147
254,09599; 9,62000;       2,26963; 81,91173;50,00000;20,00000;0,77147
254,28500; 9,62667;       2,27255; 81,90923;50,00000;20,00000;0,77146
254,48100; 9,63333;       2,27542; 81,90725;50,00000;20,00000;0,77146
254,66299; 9,64000;       2,27839; 81,90470;51,00000;20,00000;0,77146
254,86900; 9,64667;       2,28126; 81,90001;50,00000;20,00000;0,77146
255,06300; 9,65333;       2,28402; 81,89645;50,00000;20,00000;0,77146
255,25101; 9,66000;       2,28695; 81,89342;49,00000;20,00000;0,77146
255,44299; 9,66667;       2,28976; 81,89250;49,00000;20,00000;0,77145
255,63499; 9,67333;       2,29258; 81,89266;49,00000;20,00000;0,77145
255,83501; 9,68000;       2,29534; 81,89228;51,00000;20,00000;0,77145
256,03299; 9,68667;       2,29784; 81,89030;51,00000;20,00000;0,77145
256,21701; 9,69333;       2,30034; 81,88724;52,00000;20,00000;0,77145
256,40900; 9,70000;       2,30284; 81,88364;49,00000;20,00000;0,77144
256,59900; 9,70667;       2,30544; 81,88165;49,00000;20,00000;0,77144
256,79599; 9,71333;       2,30731; 81,87966;50,00000;20,00000;0,77144
256,99100; 9,72000;       2,30991; 81,87766;50,00000;20,00000;0,77144
257,18500; 9,72667;       2,31268; 81,87567;50,00000;20,00000;0,77144
257,37799; 9,73333;       2,31512; 81,87476;50,00000;20,00000;0,77143
257,57501; 9,74000;       2,31704; 81,87331;50,00000;20,00000;0,77143
257,75400; 9,74667;       2,31912; 81,86651;49,00000;20,00000;0,77143
257,95200; 9,75333;       2,32193; 81,86075;49,00000;20,00000;0,77143
258,14001; 9,76000;       2,32401; 81,85767;50,00000;20,00000;0,77142
258,33099; 9,76667;       2,32641; 81,85732;50,00000;20,00000;0,77142
258,52200; 9,77333;       2,32811; 81,85751;50,00000;20,00000;0,77142
258,71799; 9,78000;       2,32998; 81,85714;50,00000;20,00000;0,77141
258,91901; 9,78667;       2,33163; 81,85516;50,00000;20,00000;0,77141
259,09500; 9,79333;       2,33344; 81,85318;50,00000;20,00000;0,77141
259,28799; 9,80000;       2,33536; 81,85121;49,00000;20,00000;0,77141
259,48099; 9,80667;       2,33717; 81,84923;49,00000;20,00000;0,77140
259,66299; 9,81333;       2,33845; 81,84724;51,00000;20,00000;0,77140
259,85800; 9,82000;       2,33979; 81,84525;51,00000;20,00000;0,77140
260,05499; 9,82667;       2,34097; 81,84218;52,00000;20,00000;0,77139
260,24399; 9,83333;       2,34193; 81,83854;52,00000;20,00000;0,77139
260,43701; 9,84000;       2,34327; 81,83651;49,00000;20,00000;0,77139
260,63400; 9,84667;       2,34402; 81,83509;49,00000;20,00000;0,77138
260,82199; 9,85333;       2,34488; 81,83366;50,00000;20,00000;0,77138
261,00601; 9,86000;       2,34505; 81,83221;50,00000;20,00000;0,77138
261,20099; 9,86667;       2,34543; 81,82969;50,00000;20,00000;0,77137
261,39301; 9,87333;       2,34555; 81,82503;50,00000;20,00000;0,77137
261,58301; 9,88000;       2,34545; 81,82144;51,00000;20,00000;0,77136
261,77100; 9,88667;       2,34536; 81,81839;51,00000;20,00000;0,77136
261,95499; 9,89333;       2,34521; 81,81748;49,00000;20,00000;0,77136
262,14801; 9,90000;       2,34432; 81,81710;49,00000;20,00000;0,77135
262,34000; 9,90667;       2,34280; 81,81565;50,00000;20,00000;0,77135
262,53201; 9,91333;       2,34169; 81,81312;50,00000;20,00000;0,77134
262,71899; 9,92000;       2,34070; 81,80898;50,00000;20,00000;0,77134
262,90701; 9,92667;       2,33901; 81,80697;50,00000;20,00000;0,77134
263,10101; 9,93333;       2,33685; 81,80496;49,00000;20,00000;0,77133
263,29001; 9,94000;       2,33474; 81,80296;49,00000;20,00000;0,77133
263,48700; 9,94667;       2,33237; 81,79770;51,00000;20,00000;0,77132
263,69199; 9,95333;       2,32989; 81,79192;51,00000;20,00000;0,77132
263,86401; 9,96000;       2,32672; 81,78888;51,00000;20,00000;0,77131
264,04901; 9,96667;       2,32318; 81,78693;52,00000;20,00000;0,77131
264,23901; 9,97333;       2,31948; 81,78440;52,00000;20,00000;0,77131
264,42999; 9,98000;       2,31573; 81,78188;49,00000;20,00000;0,77130
264,63300; 9,98667;       2,31145; 81,77936;49,00000;20,00000;0,77130
264,81000; 9,99333;       2,30706; 81,77630;50,00000;20,00000;0,77129
264,99899;10,00000;       2,30203; 81,76788;50,00000;20,00000;0,77129
265,18201;10,00667;       2,29711; 81,76213;50,00000;20,00000;0,77128
265,36600;10,01333;       2,29193; 81,76121;50,00000;20,00000;0,77128
265,57800;10,02000;       2,28632; 81,75921;52,00000;20,00000;0,77127
265,75000;10,02667;       2,27997; 81,75396;49,00000;20,00000;0,77127
265,95001;10,03333;       2,27373; 81,74978;49,00000;20,00000;0,77126
266,13800;10,04000;       2,26658; 81,74192;50,00000;20,00000;0,77126
266,32300;10,04667;       2,25970; 81,73621;50,00000;20,00000;0,77125
266,50299;10,05333;       2,25266; 81,73528;50,00000;20,00000;0,77125
266,70001;10,06000;       2,24525; 81,73329;50,00000;20,00000;0,77124
266,89200;10,06667;       2,23752; 81,72807;49,00000;20,00000;0,77124
267,07800;10,07333;       2,22969; 81,72018;49,00000;20,00000;0,77123
267,26901;10,08000;       2,22159; 81,71069;49,00000;20,00000;0,77122
267,45401;10,08667;       2,21279; 81,70870;51,00000;20,00000;0,77122
267,63400;10,09333;       2,20406; 81,70403;50,00000;20,00000;0,77121
267,82800;10,10000;       2,19474; 81,69935;51,00000;20,00000;0,77121
268,01199;10,10667;       2,18568; 81,68823;51,00000;20,00000;0,77120
268,20300;10,11333;       2,17620; 81,68302;50,00000;20,00000;0,77120
268,40500;10,12000;       2,16662; 81,67995;50,00000;20,00000;0,77119
268,58099;10,12667;       2,15655; 81,67259;49,00000;20,00000;0,77118
268,76401;10,13333;       2,14670; 81,66202;49,00000;20,00000;0,77118
268,95099;10,14000;       2,13669; 81,65142;51,00000;20,00000;0,77117
269,14301;10,14667;       2,12610; 81,64565;51,00000;20,00000;0,77117
269,33401;10,15333;       2,11524; 81,63565;52,00000;20,00000;0,77116
269,51599;10,16000;       2,10385; 81,62510;52,00000;20,00000;0,77115
269,70001;10,16667;       2,09278; 81,61935;49,00000;20,00000;0,77115
269,87701;10,17333;       2,08176; 81,60931;49,00000;20,00000;0,77114
270,08600;10,18000;       2,07064; 81,59873;50,00000;20,00000;0,77114
270,26901;10,18667;       2,05877; 81,58815;50,00000;20,00000;0,77113
270,45401;10,19333;       2,04685; 81,57756;50,00000;20,00000;0,77112
270,63699;10,20000;       2,03519; 81,56484;50,00000;20,00000;0,77112
270,82800;10,20667;       2,02290; 81,55319;49,00000;20,00000;0,77111
271,01401;10,21333;       2,01056; 81,53832;49,00000;20,00000;0,77110
271,19601;10,22000;       1,99837; 81,52396;49,00000;20,00000;0,77110
271,38599;10,22667;       1,98624; 81,50799;49,00000;20,00000;0,77109
271,58499;10,23333;       1,97357; 81,48993;50,00000;20,00000;0,77108
271,75601;10,24000;       1,96096; 81,47135;50,00000;20,00000;0,77108
271,94699;10,24667;       1,94835; 81,45489;50,00000;20,00000;0,77107
272,13199;10,25333;       1,93585; 81,43414;50,00000;20,00000;0,77106
272,31400;10,26000;       1,92329; 81,41554;49,00000;20,00000;0,77106
272,50000;10,26667;       1,91057; 81,39695;49,00000;20,00000;0,77105
272,68399;10,27333;       1,89764; 81,37567;50,00000;20,00000;0,77104
272,85001;10,28000;       1,88450; 81,35439;50,00000;20,00000;0,77103
273,05499;10,28667;       1,87115; 81,33310;51,00000;20,00000;0,77103
273,22900;10,29333;       1,85715; 81,31341;50,00000;20,00000;0,77102
273,41901;10,30000;       1,84385; 81,29372;50,00000;20,00000;0,77101
273,60300;10,30667;       1,83045; 81,27457;50,00000;20,00000;0,77101
273,78799;10,31333;       1,81714; 81,25595;50,00000;20,00000;0,77100
273,97299;10,32000;       1,80405; 81,23734;49,00000;20,00000;0,77099
274,16699;10,32667;       1,79097; 81,22087;50,00000;20,00000;0,77098
274,33701;10,33333;       1,77777; 81,20491;50,00000;20,00000;0,77098
274,52200;10,34000;       1,76410; 81,18680;50,00000;20,00000;0,77097
274,71301;10,34667;       1,75063; 81,17089;51,00000;20,00000;0,77096
274,89099;10,35333;       1,73701; 81,15229;49,00000;20,00000;0,77095
275,07901;10,36000;       1,72345; 81,13795;50,00000;20,00000;0,77094
275,27499;10,36667;       1,70993; 81,12040;49,00000;20,00000;0,77094
275,45300;10,37333;       1,69642; 81,10392;49,00000;20,00000;0,77093
275,63901;10,38000;       1,68290; 81,08317;50,00000;20,00000;0,77092
275,82199;10,38667;       1,66949; 81,06831;50,00000;20,00000;0,77091
275,99899;10,39333;       1,65597; 81,04917;50,00000;20,00000;0,77090
276,18100;10,40000;       1,64294; 81,03002;50,00000;20,00000;0,77090
276,36499;10,40667;       1,62990; 81,01355;50,00000;20,00000;0,77089
276,55499;10,41333;       1,61659; 80,99759;49,00000;20,00000;0,77088
276,73499;10,42000;       1,60350; 80,97680;49,00000;20,00000;0,77087
276,91599;10,42667;       1,59062; 80,95821;51,00000;20,00000;0,77086
277,10999;10,43333;       1,57743; 80,94070;51,00000;20,00000;0,77085
277,28101;10,44000;       1,56423; 80,92638;52,00000;20,00000;0,77085
277,45901;10,44667;       1,55108; 80,90293;52,00000;20,00000;0,77084
277,64899;10,45333;       1,53820; 80,88752;50,00000;20,00000;0,77083
277,83200;10,46000;       1,52548; 80,86889;49,00000;20,00000;0,77082
278,02200;10,46667;       1,51286; 80,85294;49,00000;20,00000;0,77081
278,20599;10,47333;       1,50057; 80,83216;51,00000;20,00000;0,77080
278,39001;10,48000;       1,48795; 80,81246;51,00000;20,00000;0,77079
278,56900;10,48667;       1,47549; 80,79438;52,00000;20,00000;0,77079
278,75400;10,49333;       1,46314; 80,77523;52,00000;20,00000;0,77078
278,94101;10,50000;       1,45127; 80,75716;49,00000;20,00000;0,77077
279,11499;10,50667;       1,43929; 80,73748;49,00000;20,00000;0,77076
279,30200;10,51333;       1,42721; 80,72050;49,00000;20,00000;0,77075
279,47198;10,52000;       1,41544; 80,70029;50,00000;20,00000;0,77074
279,65500;10,52667;       1,40404; 80,68006;50,00000;20,00000;0,77073
279,83600;10,53333;       1,39265; 80,66250;50,00000;20,00000;0,77072
280,01401;10,54000;       1,38120; 80,64177;50,00000;20,00000;0,77071
280,19901;10,54667;       1,36985; 80,62051;49,00000;20,00000;0,77070
280,38199;10,55333;       1,35893; 80,60350;49,00000;20,00000;0,77070
280,56201;10,56000;       1,34796; 80,58327;49,00000;20,00000;0,77069
280,73801;10,56667;       1,33704; 80,56197;49,00000;20,00000;0,77068
280,92801;10,57333;       1,32655; 80,54066;51,00000;20,00000;0,77067
281,10501;10,58000;       1,31626; 80,51936;50,00000;20,00000;0,77066
281,29700;10,58667;       1,30603; 80,49805;50,00000;20,00000;0,77065
281,47000;10,59333;       1,29639; 80,47675;50,00000;20,00000;0,77064
281,64999;10,60000;       1,28674; 80,45545;49,00000;20,00000;0,77063
281,83600;10,60667;       1,27720; 80,43412;49,00000;20,00000;0,77062
282,01099;10,61333;       1,26787; 80,41280;49,00000;20,00000;0,77061
282,20099;10,62000;       1,25908; 80,39153;49,00000;20,00000;0,77060
282,37299;10,62667;       1,25023; 80,37026;51,00000;20,00000;0,77059
282,55499;10,63333;       1,24164; 80,34896;51,00000;20,00000;0,77058
282,73199;10,64000;       1,23306; 80,32763;52,00000;20,00000;0,77057
282,91901;10,64667;       1,22500; 80,30737;52,00000;20,00000;0,77056
283,09698;10,65333;       1,21742; 80,28610;49,00000;20,00000;0,77055
283,28299;10,66000;       1,20985; 80,26805;49,00000;20,00000;0,77054
283,45499;10,66667;       1,20232; 80,24782;50,00000;20,00000;0,77053
283,63901;10,67333;       1,19512; 80,22652;50,00000;20,00000;0,77052
283,81900;10,68000;       1,18860; 80,20522;50,00000;20,00000;0,77051
283,99701;10,68667;       1,18230; 80,18499;50,00000;20,00000;0,77050
284,18600;10,69333;       1,17584; 80,16370;51,00000;20,00000;0,77049
284,35501;10,70000;       1,16985; 80,14562;51,00000;20,00000;0,77048
284,53799;10,70667;       1,16403; 80,12539;49,00000;20,00000;0,77047
284,70801;10,71333;       1,15884; 80,10409;49,00000;20,00000;0,77046
284,89899;10,72000;       1,15408; 80,08276;50,00000;20,00000;0,77045
285,07501;10,72667;       1,14942; 80,06143;50,00000;20,00000;0,77044
285,26001;10,73333;       1,14514; 80,04015;50,00000;20,00000;0,77043
285,43201;10,74000;       1,14101; 80,01886;50,00000;20,00000;0,77041
285,61899;10,74667;       1,13699; 79,99755;50,00000;20,00000;0,77040
285,79800;10,75333;       1,13430; 79,97624;49,00000;20,00000;0,77039
285,98499;10,76000;       1,13171; 79,95493;49,00000;20,00000;0,77038
286,15100;10,76667;       1,12865; 79,93362;49,00000;20,00000;0,77037
286,33600;10,77333;       1,12574; 79,91231;50,00000;20,00000;0,77036
286,51401;10,78000;       1,12331; 79,89100;50,00000;20,00000;0,77035
286,69901;10,78667;       1,12126; 79,86969;51,00000;20,00000;0,77034
286,87900;10,79333;       1,11947; 79,84945;51,00000;20,00000;0,77033
287,05600;10,80000;       1,11805; 79,82814;52,00000;20,00000;0,77032
287,23199;10,80667;       1,11738; 79,81005;49,00000;20,00000;0,77030
287,41599;10,81333;       1,11835; 79,78981;50,00000;20,00000;0,77029
287,59799;10,82000;       1,11874; 79,77278;50,00000;20,00000;0,77028
287,77100;10,82667;       1,11923; 79,75253;51,00000;20,00000;0,77027
287,95200;10,83333;       1,11946; 79,73225;50,00000;20,00000;0,77026
288,13199;10,84000;       1,11980; 79,71466;50,00000;20,00000;0,77025
288,32199;10,84667;       1,12146; 79,69498;50,00000;20,00000;0,77024
288,50000;10,85333;       1,12355; 79,67744;50,00000;20,00000;0,77022
288,67099;10,86000;       1,12553; 79,65772;49,00000;20,00000;0,77021
288,85001;10,86667;       1,12778; 79,63747;49,00000;20,00000;0,77020
289,03699;10,87333;       1,13014; 79,61883;50,00000;20,00000;0,77019
289,22101;10,88000;       1,13350; 79,59806;50,00000;20,00000;0,77018
289,39899;10,88667;       1,13708; 79,58103;50,00000;20,00000;0,77016
289,56799;10,89333;       1,14060; 79,56080;50,00000;20,00000;0,77015
289,74500;10,90000;       1,14471; 79,54378;49,00000;20,00000;0,77014
289,92899;10,90667;       1,14898; 79,52355;49,00000;20,00000;0,77013
290,10400;10,91333;       1,15324; 79,50650;51,00000;20,00000;0,77012
290,28101;10,92000;       1,15778; 79,48730;50,00000;20,00000;0,77011
290,46799;10,92667;       1,16311; 79,47138;50,00000;20,00000;0,77009
290,63699;10,93333;       1,16897; 79,45384;49,00000;20,00000;0,77008
290,81500;10,94000;       1,17451; 79,43735;50,00000;20,00000;0,77007
290,99301;10,94667;       1,18027; 79,42138;49,00000;20,00000;0,77006
291,18500;10,95333;       1,18629; 79,40649;49,00000;20,00000;0,77004
291,35199;10,96000;       1,19301; 79,38998;49,00000;20,00000;0,77003
291,53201;10,96667;       1,19962; 79,37561;51,00000;20,00000;0,77002
291,72101;10,97333;       1,20606; 79,36018;51,00000;20,00000;0,77001
291,89999;10,98000;       1,21336; 79,34635;52,00000;20,00000;0,76999
292,07901;10,98667;       1,22056; 79,33092;52,00000;20,00000;0,76998
292,25699;10,99333;       1,22833; 79,31711;49,00000;20,00000;0,76997
292,43500;11,00000;       1,23617; 79,30169;49,00000;20,00000;0,76996
292,60800;11,00667;       1,24394; 79,28628;50,00000;20,00000;0,76994
292,78900;11,01333;       1,25183; 79,27086;50,00000;20,00000;0,76993
292,96600;11,02000;       1,25987; 79,25491;50,00000;20,00000;0,76992
293,14099;11,02667;       1,26797; 79,24483;50,00000;20,00000;0,76990
293,31400;11,03333;       1,27586; 79,23688;50,00000;20,00000;0,76989
293,49399;11,04000;       1,28401; 79,22094;51,00000;20,00000;0,76988
293,67700;11,04667;       1,29243; 79,20714;49,00000;20,00000;0,76987
293,85901;11,05333;       1,30122; 79,19866;49,00000;20,00000;0,76985
294,04099;11,06000;       1,30969; 79,18267;49,00000;20,00000;0,76984
294,21201;11,06667;       1,31817; 79,17259;50,00000;20,00000;0,76983
294,39899;11,07333;       1,32680; 79,16411;50,00000;20,00000;0,76981
294,58701;11,08000;       1,33533; 79,15135;50,00000;20,00000;0,76980
294,75101;11,08667;       1,34390; 79,14074;49,00000;20,00000;0,76979
294,93500;11,09333;       1,35281; 79,13013;49,00000;20,00000;0,76977
295,12299;11,10000;       1,36176; 79,12166;51,00000;20,00000;0,76976
295,28799;11,10667;       1,37060; 79,11209;51,00000;20,00000;0,76974
295,45999;11,11333;       1,37924; 79,10360;52,00000;20,00000;0,76973
295,66299;11,12000;       1,38793; 79,09302;51,00000;20,00000;0,76972
295,82300;11,12667;       1,39662; 79,08243;51,00000;20,00000;0,76970
296,01199;11,13333;       1,40509; 79,07450;49,00000;20,00000;0,76969
296,18201;11,14000;       1,41368; 79,06926;49,00000;20,00000;0,76968
296,36200;11,14667;       1,42215; 79,06133;50,00000;20,00000;0,76966
296,53799;11,15333;       1,43063; 79,05071;51,00000;20,00000;0,76965
296,71399;11,16000;       1,43916; 79,04277;51,00000;20,00000;0,76963
296,90201;11,16667;       1,44722; 79,03483;52,00000;20,00000;0,76962
