Repository: ashrpv/computer_science_in_nanoscience

# STA железосодержащих материалов: учебный набор

11 экспериментальных выгрузок NETZSCH STA 449 F5, 82 325 отсчётов. Набор предназначен для обучения обработке DSC/TG, проверке сопоставимости опытов и планированию следующего измерения. **Это 11 прогонов, а не 82 325 независимых опытов.** Исходные образцы и подготовка не документированы достаточно подробно для причинного вывода о фазе, влиянии матрицы или кинетических параметрах.

| Прогоны | Роль | Ограничение |
|---|---|---|
| 198, 201 | Нитрат, номинально 15 и 25 K/мин | Разные прогоны; метаданные 198 конфликтуют с названием |
| 200, 202 | Сульфат, номинально 15 и 25 K/мин | Степень окисления и гидратация 202 не подтверждены |

File: datasets/sta_iron_oxides/raw/sta_202.csv (part 4 of 10)
#SEGMENT:                    ;S1/1                                              
#SEG. 1:                     ;20°C/25,0(K/min)/900°C                            
##Temp./°C;Time/min;DSC/(mW/mg);Mass/%;Gas Flow(purge1)/(ml/min);Gas Flow(protective)/(ml/min);Sensit./(uV/mW)
297,07999;11,17333;       1,45538; 79,02689;52,00000;20,00000;0,76961
297,25299;11,18000;       1,46386; 79,01894;52,00000;20,00000;0,76959
297,42999;11,18667;       1,47175; 79,01099;49,00000;20,00000;0,76958
297,61801;11,19333;       1,47981; 79,00573;49,00000;20,00000;0,76956
297,79501;11,20000;       1,48781; 78,99777;50,00000;20,00000;0,76955
297,97900;11,20667;       1,49581; 78,98982;50,00000;20,00000;0,76953
298,15302;11,21333;       1,50387; 78,98188;50,00000;20,00000;0,76952
298,33701;11,22000;       1,51113; 78,97283;50,00000;20,00000;0,76950
298,50601;11,22667;       1,51865; 78,96861;49,00000;20,00000;0,76949
298,69601;11,23333;       1,52650; 78,95910;49,00000;20,00000;0,76947
298,87201;11,24000;       1,53418; 78,95012;49,00000;20,00000;0,76946
299,04300;11,24667;       1,54182; 78,94111;49,00000;20,00000;0,76945
299,22000;11,25333;       1,54918; 78,93907;50,00000;20,00000;0,76943
299,40500;11,26000;       1,55645; 78,93006;51,00000;20,00000;0,76942
299,57300;11,26667;       1,56376; 78,92104;50,00000;20,00000;0,76940
299,75800;11,27333;       1,57097; 78,91579;50,00000;20,00000;0,76939
299,94299;11,28000;       1,57834; 78,90785;49,00000;20,00000;0,76937
300,11099;11,28667;       1,58560; 78,89991;49,00000;20,00000;0,76936
300,28101;11,29333;       1,59297; 78,89464;50,00000;20,00000;0,76934
300,46701;11,30000;       1,60018; 78,88989;50,00000;20,00000;0,76933
300,65100;11,30667;       1,60718; 78,88299;49,00000;20,00000;0,76931
300,82599;11,31333;       1,61434; 78,87614;50,00000;20,00000;0,76930
301,00101;11,32000;       1,62155; 78,87091;50,00000;20,00000;0,76928
301,18100;11,32667;       1,62876; 78,86565;50,00000;20,00000;0,76927
301,35501;11,33333;       1,63619; 78,85877;49,00000;20,00000;0,76925
301,53201;11,34000;       1,64335; 78,85512;49,00000;20,00000;0,76924
301,71600;11,34667;       1,65056; 78,85468;49,00000;20,00000;0,76922
301,89099;11,35333;       1,65777; 78,85156;50,00000;20,00000;0,76920
302,07401;11,36000;       1,66525; 78,84575;50,00000;20,00000;0,76919
302,23700;11,36667;       1,67257; 78,84209;50,00000;20,00000;0,76917
302,42801;11,37333;       1,67974; 78,83683;49,00000;20,00000;0,76916
302,60199;11,38000;       1,68716; 78,83156;49,00000;20,00000;0,76914
302,77802;11,38667;       1,69475; 78,82897;49,00000;20,00000;0,76913
302,96100;11,39333;       1,70239; 78,82853;49,00000;20,00000;0,76911
303,13400;11,40000;       1,71019; 78,82594;50,00000;20,00000;0,76909
303,31500;11,40667;       1,71778; 78,82175;50,00000;20,00000;0,76908
303,48999;11,41333;       1,72527; 78,81859;50,00000;20,00000;0,76906
303,65900;11,42000;       1,73291; 78,81597;50,00000;20,00000;0,76905
303,84601;11,42667;       1,74056; 78,81340;49,00000;20,00000;0,76903
304,02802;11,43333;       1,74825; 78,81083;49,00000;20,00000;0,76901
304,20700;11,44000;       1,75622; 78,80609;51,00000;20,00000;0,76900
304,38300;11,44667;       1,76413; 78,80189;51,00000;20,00000;0,76898
304,56201;11,45333;       1,77188; 78,79823;52,00000;20,00000;0,76897
304,73599;11,46000;       1,77979; 78,79779;52,00000;20,00000;0,76895
304,90900;11,46667;       1,78738; 78,79734;51,00000;20,00000;0,76893
305,08600;11,47333;       1,79503; 78,79582;49,00000;20,00000;0,76892
305,27100;11,48000;       1,80263; 78,79323;50,00000;20,00000;0,76890
305,44400;11,48667;       1,81027; 78,79063;50,00000;20,00000;0,76888
305,62701;11,49333;       1,81776; 78,78855;49,00000;20,00000;0,76887
305,80200;11,50000;       1,82536; 78,78646;51,00000;20,00000;0,76885
305,97699;11,50667;       1,83322; 78,78497;51,00000;20,00000;0,76883
306,14801;11,51333;       1,84087; 78,78509;52,00000;20,00000;0,76882
306,33499;11,52000;       1,84836; 78,78358;52,00000;20,00000;0,76880
306,50800;11,52667;       1,85574; 78,78259;50,00000;20,00000;0,76878
306,68399;11,53333;       1,86308; 78,78108;49,00000;20,00000;0,76877
306,86499;11,54000;       1,87020; 78,77956;49,00000;20,00000;0,76875
307,03101;11,54667;       1,87731; 78,77803;50,00000;20,00000;0,76873
307,21100;11,55333;       1,88395; 78,77651;50,00000;20,00000;0,76872
307,39401;11,56000;       1,89081; 78,77499;50,00000;20,00000;0,76870
307,57300;11,56667;       1,89751; 78,77401;50,00000;20,00000;0,76868
307,74899;11,57333;       1,90420; 78,77248;50,00000;20,00000;0,76866
307,92001;11,58000;       1,91090; 78,77149;49,00000;20,00000;0,76865
308,08701;11,58667;       1,91770; 78,76996;49,00000;20,00000;0,76863
308,27802;11,59333;       1,92445; 78,76897;51,00000;20,00000;0,76861
308,45801;11,60000;       1,93120; 78,76636;50,00000;20,00000;0,76860
308,63501;11,60667;       1,93779; 78,76425;51,00000;20,00000;0,76858
308,81100;11,61333;       1,94401; 78,76214;50,00000;20,00000;0,76856
308,99200;11,62000;       1,95023; 78,76010;50,00000;20,00000;0,76854
309,16901;11,62667;       1,95656; 78,75807;50,00000;20,00000;0,76853
309,34601;11,63333;       1,96209; 78,75762;49,00000;20,00000;0,76851
309,52200;11,64000;       1,96799; 78,75717;49,00000;20,00000;0,76849
309,68900;11,64667;       1,97415; 78,75726;51,00000;20,00000;0,76847
309,86899;11,65333;       1,97995; 78,75734;51,00000;20,00000;0,76846
310,04901;11,66000;       1,98585; 78,75743;51,00000;20,00000;0,76844
310,23001;11,66667;       1,99176; 78,75752;52,00000;20,00000;0,76842
310,40100;11,67333;       1,99739; 78,75760;50,00000;20,00000;0,76840
310,56799;11,68000;       2,00303; 78,75769;50,00000;20,00000;0,76838
310,75400;11,68667;       2,00835; 78,75774;49,00000;20,00000;0,76837
310,92899;11,69333;       2,01377; 78,75726;49,00000;20,00000;0,76835
311,09900;11,70000;       2,01909; 78,75683;50,00000;20,00000;0,76833
311,28601;11,70667;       2,02425; 78,75641;50,00000;20,00000;0,76831
311,45700;11,71333;       2,02941; 78,75595;50,00000;20,00000;0,76829
311,62900;11,72000;       2,03436; 78,75492;50,00000;20,00000;0,76828
311,81000;11,72667;       2,03936; 78,75444;49,00000;20,00000;0,76826
311,98801;11,73333;       2,04436; 78,75401;49,00000;20,00000;0,76824
312,16101;11,74000;       2,04941; 78,75304;50,00000;20,00000;0,76822
312,34201;11,74667;       2,05420; 78,75258;50,00000;20,00000;0,76820
312,51599;11,75333;       2,05878; 78,75159;50,00000;20,00000;0,76818
312,69101;11,76000;       2,06330; 78,75113;50,00000;20,00000;0,76816
312,86899;11,76667;       2,06799; 78,75068;49,00000;20,00000;0,76815
313,04700;11,77333;       2,07251; 78,74969;49,00000;20,00000;0,76813
313,21201;11,78000;       2,07714; 78,74924;49,00000;20,00000;0,76811
313,39301;11,78667;       2,08172; 78,74879;49,00000;20,00000;0,76809
313,56601;11,79333;       2,08592; 78,74888;51,00000;20,00000;0,76807
313,74301;11,80000;       2,08997; 78,74894;51,00000;20,00000;0,76805
313,91501;11,80667;       2,09412; 78,74899;51,00000;20,00000;0,76803
314,08899;11,81333;       2,09849; 78,74856;52,00000;20,00000;0,76802
314,26700;11,82000;       2,10280; 78,74866;49,00000;20,00000;0,76800
314,44400;11,82667;       2,10728; 78,74873;49,00000;20,00000;0,76798
314,62500;11,83333;       2,11149; 78,74826;50,00000;20,00000;0,76796
314,79199;11,84000;       2,11532; 78,74779;50,00000;20,00000;0,76794
314,97400;11,84667;       2,11926; 78,74732;51,00000;20,00000;0,76792
315,15799;11,85333;       2,12337; 78,74685;51,00000;20,00000;0,76790
315,33099;11,86000;       2,12774; 78,74639;52,00000;20,00000;0,76788
315,49899;11,86667;       2,13178; 78,74592;52,00000;20,00000;0,76786
315,67899;11,87333;       2,13493; 78,74546;49,00000;20,00000;0,76784
315,85699;11,88000;       2,13855; 78,74501;49,00000;20,00000;0,76782
316,03101;11,88667;       2,14234; 78,74456;50,00000;20,00000;0,76780
316,20401;11,89333;       2,14591; 78,74410;50,00000;20,00000;0,76778
316,37399;11,90000;       2,14958; 78,74365;50,00000;20,00000;0,76777
316,55200;11,90667;       2,15332; 78,74319;50,00000;20,00000;0,76775
316,72699;11,91333;       2,15678; 78,74271;50,00000;20,00000;0,76773
316,89099;11,92000;       2,16040; 78,74221;49,00000;20,00000;0,76771
317,07999;11,92667;       2,16403; 78,74178;49,00000;20,00000;0,76769
317,25800;11,93333;       2,16750; 78,74134;49,00000;20,00000;0,76767
317,43201;11,94000;       2,17081; 78,74087;49,00000;20,00000;0,76765
317,60199;11,94667;       2,17411; 78,74041;50,00000;20,00000;0,76763
317,77899;11,95333;       2,17726; 78,74048;51,00000;20,00000;0,76761
317,95099;11,96000;       2,18057; 78,74002;51,00000;20,00000;0,76759
318,13400;11,96667;       2,18393; 78,74010;50,00000;20,00000;0,76757
318,30600;11,97333;       2,18724; 78,74018;49,00000;20,00000;0,76755
318,46799;11,98000;       2,19044; 78,74024;49,00000;20,00000;0,76753
318,64999;11,98667;       2,19348; 78,73978;49,00000;20,00000;0,76751
318,82999;11,99333;       2,19642; 78,73982;50,00000;20,00000;0,76749
319,00299;12,00000;       2,19909; 78,73987;51,00000;20,00000;0,76747
319,18500;12,00667;       2,20235; 78,73998;51,00000;20,00000;0,76745
319,35001;12,01333;       2,20555; 78,74009;52,00000;20,00000;0,76743
319,51700;12,02000;       2,20848; 78,74017;52,00000;20,00000;0,76741
319,68799;12,02667;       2,21147; 78,74025;49,00000;20,00000;0,76739
319,87601;12,03333;       2,21420; 78,74033;49,00000;20,00000;0,76737
320,03900;12,04000;       2,21714; 78,74040;50,00000;20,00000;0,76735
320,22699;12,04667;       2,21981; 78,74047;50,00000;20,00000;0,76732
320,38300;12,05333;       2,22307; 78,74054;50,00000;20,00000;0,76731
320,57401;12,06000;       2,22590; 78,74061;50,00000;20,00000;0,76728
320,73199;12,06667;       2,22878; 78,74014;49,00000;20,00000;0,76726
320,91599;12,07333;       2,23125; 78,74021;51,00000;20,00000;0,76724
321,09698;12,08000;       2,23419; 78,73974;49,00000;20,00000;0,76722
321,26801;12,08667;       2,23708; 78,73981;49,00000;20,00000;0,76720
321,44501;12,09333;       2,23943; 78,73988;50,00000;20,00000;0,76718
321,60599;12,10000;       2,24178; 78,73941;50,00000;20,00000;0,76716
321,79099;12,10667;       2,24424; 78,73891;50,00000;20,00000;0,76714
321,95901;12,11333;       2,24670; 78,73895;50,00000;20,00000;0,76712
322,14001;12,12000;       2,24933; 78,73851;49,00000;20,00000;0,76710
322,31900;12,12667;       2,25211; 78,73860;49,00000;20,00000;0,76707
322,48099;12,13333;       2,25473; 78,73813;49,00000;20,00000;0,76706
322,66699;12,14000;       2,25730; 78,73819;49,00000;20,00000;0,76703
322,83600;12,14667;       2,25987; 78,73772;50,00000;20,00000;0,76701
323,00601;12,15333;       2,26180; 78,73779;50,00000;20,00000;0,76699
323,18799;12,16000;       2,26416; 78,73732;50,00000;20,00000;0,76697
323,36099;12,16667;       2,26667; 78,73685;51,00000;20,00000;0,76695
323,53101;12,17333;       2,26962; 78,73692;49,00000;20,00000;0,76693
323,71100;12,18000;       2,27203; 78,73646;49,00000;20,00000;0,76690
323,87900;12,18667;       2,27455; 78,73651;50,00000;20,00000;0,76688
324,05399;12,19333;       2,27642; 78,73602;51,00000;20,00000;0,76686
324,21500;12,20000;       2,27835; 78,73559;52,00000;20,00000;0,76684
324,39001;12,20667;       2,28044; 78,73515;51,00000;20,00000;0,76682
324,57999;12,21333;       2,28291; 78,73469;49,00000;20,00000;0,76680
324,74200;12,22000;       2,28527; 78,73475;51,00000;20,00000;0,76678
324,91400;12,22667;       2,28741; 78,73428;49,00000;20,00000;0,76675
325,08701;12,23333;       2,28961; 78,73381;50,00000;20,00000;0,76673
325,26999;12,24000;       2,29187; 78,73387;50,00000;20,00000;0,76671
325,43600;12,24667;       2,29407; 78,73339;50,00000;20,00000;0,76669
325,61301;12,25333;       2,29638; 78,73344;50,00000;20,00000;0,76667
325,79199;12,26000;       2,29852; 78,73297;49,00000;20,00000;0,76664
325,96600;12,26667;       2,30062; 78,73303;49,00000;20,00000;0,76662
326,13300;12,27333;       2,30303; 78,73256;49,00000;20,00000;0,76660
326,30801;12,28000;       2,30491; 78,73262;49,00000;20,00000;0,76658
326,48599;12,28667;       2,30690; 78,73216;51,00000;20,00000;0,76656
326,65399;12,29333;       2,30889; 78,73222;51,00000;20,00000;0,76653
326,83200;12,30000;       2,31088; 78,73173;52,00000;20,00000;0,76651
326,99600;12,30667;       2,31286; 78,73176;49,00000;20,00000;0,76649
327,17999;12,31333;       2,31496; 78,73132;49,00000;20,00000;0,76647
327,34201;12,32000;       2,31700; 78,73087;49,00000;20,00000;0,76645
327,52100;12,32667;       2,31899; 78,73093;49,00000;20,00000;0,76642
327,69501;12,33333;       2,32082; 78,73045;50,00000;20,00000;0,76640
327,87000;12,34000;       2,32271; 78,72997;50,00000;20,00000;0,76638
328,04901;12,34667;       2,32481; 78,73003;50,00000;20,00000;0,76635
328,21600;12,35333;       2,32701; 78,72956;50,00000;20,00000;0,76633
328,39001;12,36000;       2,32841; 78,72962;51,00000;20,00000;0,76631
328,55801;12,36667;       2,33019; 78,72915;49,00000;20,00000;0,76629
328,74301;12,37333;       2,33245; 78,72869;49,00000;20,00000;0,76626
328,89999;12,38000;       2,33471; 78,72873;50,00000;20,00000;0,76624
329,08600;12,38667;       2,33590; 78,72823;50,00000;20,00000;0,76622
329,24701;12,39333;       2,33778; 78,72833;50,00000;20,00000;0,76620
329,41599;12,40000;       2,33999; 78,72789;50,00000;20,00000;0,76617
329,59799;12,40667;       2,34177; 78,72797;49,00000;20,00000;0,76615
329,76801;12,41333;       2,34312; 78,72750;49,00000;20,00000;0,76613
329,94101;12,42000;       2,34501; 78,72704;51,00000;20,00000;0,76610
330,10599;12,42667;       2,34705; 78,72658;50,00000;20,00000;0,76608
330,27701;12,43333;       2,34872; 78,72666;50,00000;20,00000;0,76606
330,45099;12,44000;       2,35018; 78,72619;50,00000;20,00000;0,76603
330,61499;12,44667;       2,35201; 78,72572;49,00000;20,00000;0,76601
330,79501;12,45333;       2,35385; 78,72524;49,00000;20,00000;0,76599
330,96600;12,46000;       2,35558; 78,72530;49,00000;20,00000;0,76597
331,14099;12,46667;       2,35715; 78,72482;49,00000;20,00000;0,76594
331,31500;12,47333;       2,35893; 78,72434;51,00000;20,00000;0,76592
331,48599;12,48000;       2,36076; 78,72440;51,00000;20,00000;0,76589
331,65799;12,48667;       2,36260; 78,72393;51,00000;20,00000;0,76587
331,82901;12,49333;       2,36427; 78,72342;51,00000;20,00000;0,76585
332,00101;12,50000;       2,36589; 78,72346;49,00000;20,00000;0,76582
332,17401;12,50667;       2,36746; 78,72301;49,00000;20,00000;0,76580
332,34500;12,51333;       2,36898; 78,72257;50,00000;20,00000;0,76578
332,52600;12,52000;       2,37071; 78,72264;50,00000;20,00000;0,76575
332,68900;12,52667;       2,37244; 78,72217;50,00000;20,00000;0,76573
332,86200;12,53333;       2,37406; 78,72225;50,00000;20,00000;0,76571
333,02200;12,54000;       2,37579; 78,72178;49,00000;20,00000;0,76568
333,19800;12,54667;       2,37725; 78,72185;49,00000;20,00000;0,76566
333,37399;12,55333;       2,37882; 78,72191;50,00000;20,00000;0,76563
333,54501;12,56000;       2,38040; 78,72198;50,00000;20,00000;0,76561
333,71600;12,56667;       2,38197; 78,72150;50,00000;20,00000;0,76559
333,88300;12,57333;       2,38364; 78,72153;50,00000;20,00000;0,76556
334,06000;12,58000;       2,38516; 78,72157;50,00000;20,00000;0,76554
334,22900;12,58667;       2,38577; 78,72166;49,00000;20,00000;0,76551
334,39899;12,59333;       2,38756; 78,72175;49,00000;20,00000;0,76549
334,57599;12,60000;       2,38924; 78,72181;49,00000;20,00000;0,76547
334,74500;12,60667;       2,39097; 78,72187;50,00000;20,00000;0,76544
334,90900;12,61333;       2,39264; 78,72193;51,00000;20,00000;0,76542
335,09000;12,62000;       2,39433; 78,72198;51,00000;20,00000;0,76539
335,25800;12,62667;       2,39590; 78,72204;51,00000;20,00000;0,76537
335,43100;12,63333;       2,39753; 78,72209;49,00000;20,00000;0,76534
335,60400;12,64000;       2,39905; 78,72215;49,00000;20,00000;0,76532
335,77802;12,64667;       2,40041; 78,72221;49,00000;20,00000;0,76529
335,95001;12,65333;       2,40156; 78,72228;50,00000;20,00000;0,76527
336,11600;12,66000;       2,40281; 78,72235;51,00000;20,00000;0,76525
336,29099;12,66667;       2,40417; 78,72242;52,00000;20,00000;0,76522
336,44501;12,67333;       2,40552; 78,72248;49,00000;20,00000;0,76520
336,62299;12,68000;       2,40721; 78,72255;49,00000;20,00000;0,76517
336,80499;12,68667;       2,40879; 78,72259;49,00000;20,00000;0,76515
336,96799;12,69333;       2,41041; 78,72262;50,00000;20,00000;0,76512
337,13599;12,70000;       2,41183; 78,72271;50,00000;20,00000;0,76510
337,30200;12,70667;       2,41319; 78,72280;50,00000;20,00000;0,76507
337,47800;12,71333;       2,41444; 78,72286;50,00000;20,00000;0,76505
337,64899;12,72000;       2,41575; 78,72291;49,00000;20,00000;0,76502
337,83200;12,72667;       2,41717; 78,72298;49,00000;20,00000;0,76500
337,99100;12,73333;       2,41875; 78,72304;50,00000;20,00000;0,76497
338,16101;12,74000;       2,42022; 78,72310;49,00000;20,00000;0,76495
338,32800;12,74667;       2,42072; 78,72316;50,00000;20,00000;0,76492
338,49701;12,75333;       2,42241; 78,72322;50,00000;20,00000;0,76490
338,67700;12,76000;       2,42404; 78,72329;51,00000;20,00000;0,76487
338,85001;12,76667;       2,42562; 78,72335;49,00000;20,00000;0,76485
339,00900;12,77333;       2,42703; 78,72341;49,00000;20,00000;0,76482
339,18100;12,78000;       2,42840; 78,72346;51,00000;20,00000;0,76480
339,35001;12,78667;       2,42976; 78,72352;51,00000;20,00000;0,76477
339,52899;12,79333;       2,43113; 78,72357;51,00000;20,00000;0,76475
339,69800;12,80000;       2,43255; 78,72360;52,00000;20,00000;0,76472
339,86700;12,80667;       2,43381; 78,72362;52,00000;20,00000;0,76469
340,03699;12,81333;       2,43517; 78,72371;49,00000;20,00000;0,76467
340,21201;12,82000;       2,43654; 78,72380;49,00000;20,00000;0,76464
340,37799;12,82667;       2,43790; 78,72386;50,00000;20,00000;0,76462
340,54501;12,83333;       2,43921; 78,72392;50,00000;20,00000;0,76459
340,72101;12,84000;       2,44042; 78,72398;50,00000;20,00000;0,76457
340,89099;12,84667;       2,44163; 78,72404;50,00000;20,00000;0,76454
341,05399;12,85333;       2,44288; 78,72410;49,00000;20,00000;0,76452
341,22699;12,86000;       2,44425; 78,72416;49,00000;20,00000;0,76449
341,39499;12,86667;       2,44578; 78,72422;49,00000;20,00000;0,76446
341,57001;12,87333;       2,44704; 78,72428;51,00000;20,00000;0,76444
341,73901;12,88000;       2,44814; 78,72431;50,00000;20,00000;0,76441
341,90302;12,88667;       2,44935; 78,72433;50,00000;20,00000;0,76439
342,06900;12,89333;       2,45066; 78,72441;50,00000;20,00000;0,76436
342,25000;12,90000;       2,45198; 78,72450;50,00000;20,00000;0,76433
342,43500;12,90667;       2,45325; 78,72456;49,00000;20,00000;0,76430
342,57901;12,91333;       2,45455; 78,72461;49,00000;20,00000;0,76428
342,75900;12,92000;       2,45577; 78,72468;51,00000;20,00000;0,76425
342,92999;12,92667;       2,45714; 78,72474;51,00000;20,00000;0,76423
343,09201;12,93333;       2,45834; 78,72480;52,00000;20,00000;0,76420
343,25800;12,94000;       2,45955; 78,72486;52,00000;20,00000;0,76418
343,43301;12,94667;       2,46076; 78,72492;49,00000;20,00000;0,76415
343,60699;12,95333;       2,46197; 78,72499;49,00000;20,00000;0,76412
343,77802;12,96000;       2,46324; 78,72505;50,00000;20,00000;0,76410
343,94000;12,96667;       2,46450; 78,72511;49,00000;20,00000;0,76407
344,09601;12,97333;       2,46575; 78,72517;50,00000;20,00000;0,76405
344,28000;12,98000;       2,46697; 78,72523;50,00000;20,00000;0,76402
344,44901;12,98667;       2,46754; 78,72529;50,00000;20,00000;0,76399
344,60800;12,99333;       2,46933; 78,72531;49,00000;20,00000;0,76396
344,80099;13,00000;       2,47066; 78,72533;50,00000;20,00000;0,76393
344,95300;13,00667;       2,47171; 78,72542;50,00000;20,00000;0,76391
345,11899;13,01333;       2,47292; 78,72551;50,00000;20,00000;0,76388
345,29700;13,02000;       2,47440; 78,72558;50,00000;20,00000;0,76386
345,45499;13,02667;       2,47571; 78,72564;50,00000;20,00000;0,76383
345,63699;13,03333;       2,47709; 78,72517;49,00000;20,00000;0,76380
345,79700;13,04000;       2,47809; 78,72523;50,00000;20,00000;0,76378
345,96100;13,04667;       2,47935; 78,72529;50,00000;20,00000;0,76375
346,13199;13,05333;       2,48056; 78,72534;52,00000;20,00000;0,76372
346,30499;13,06000;       2,48162; 78,72539;52,00000;20,00000;0,76369
346,46799;13,06667;       2,48267; 78,72490;49,00000;20,00000;0,76367
346,64301;13,07333;       2,48378; 78,72384;49,00000;20,00000;0,76364
346,82199;13,08000;       2,48500; 78,72331;49,00000;20,00000;0,76361
346,98700;13,08667;       2,48615; 78,72285;50,00000;20,00000;0,76358
347,16000;13,09333;       2,48721; 78,72186;50,00000;20,00000;0,76356
347,32199;13,10000;       2,48837; 78,72138;50,00000;20,00000;0,76353
347,49301;13,10667;       2,48953; 78,72091;50,00000;20,00000;0,76350
347,66101;13,11333;       2,49080; 78,72043;49,00000;20,00000;0,76348
347,82999;13,12000;       2,49201; 78,71996;49,00000;20,00000;0,76345
347,99600;13,12667;       2,49317; 78,71948;50,00000;20,00000;0,76342
348,16000;13,13333;       2,49439; 78,71899;50,00000;20,00000;0,76339
348,33401;13,14000;       2,49560; 78,71851;50,00000;20,00000;0,76337
348,50000;13,14667;       2,49676; 78,71801;50,00000;20,00000;0,76334
348,67700;13,15333;       2,49788; 78,71751;49,00000;20,00000;0,76331
348,84299;13,16000;       2,49915; 78,71702;49,00000;20,00000;0,76328
349,01801;13,16667;       2,50047; 78,71706;51,00000;20,00000;0,76325
349,19299;13,17333;       2,50110; 78,71657;51,00000;20,00000;0,76322
349,35501;13,18000;       2,50232; 78,71662;52,00000;20,00000;0,76320
349,52100;13,18667;       2,50353; 78,71667;52,00000;20,00000;0,76317
349,69101;13,19333;       2,50497; 78,71672;49,00000;20,00000;0,76314
349,85699;13,20000;       2,50629; 78,71623;49,00000;20,00000;0,76311
350,03799;13,20667;       2,50741; 78,71628;50,00000;20,00000;0,76308
350,20001;13,21333;       2,50873; 78,71633;50,00000;20,00000;0,76306
350,36200;13,22000;       2,50973; 78,71638;50,00000;20,00000;0,76303
350,54001;13,22667;       2,51010; 78,71643;50,00000;20,00000;0,76300
350,70401;13,23333;       2,51131; 78,71648;49,00000;20,00000;0,76297
350,87299;13,24000;       2,51264; 78,71599;49,00000;20,00000;0,76294
351,04700;13,24667;       2,51392; 78,71604;50,00000;20,00000;0,76292
351,21500;13,25333;       2,51508; 78,71609;50,00000;20,00000;0,76289
351,37601;13,26000;       2,51614; 78,71560;50,00000;20,00000;0,76286
351,55200;13,26667;       2,51736; 78,71565;50,00000;20,00000;0,76283
351,71500;13,27333;       2,51874; 78,71516;49,00000;20,00000;0,76280
351,89200;13,28000;       2,52002; 78,71521;49,00000;20,00000;0,76277
352,05301;13,28667;       2,52129; 78,71472;51,00000;20,00000;0,76275
352,22299;13,29333;       2,52208; 78,71477;51,00000;20,00000;0,76272
352,39600;13,30000;       2,52309; 78,71428;52,00000;20,00000;0,76269
352,56100;13,30667;       2,52415; 78,71433;52,00000;20,00000;0,76266
352,72800;13,31333;       2,52521; 78,71437;52,00000;20,00000;0,76263
352,89999;13,32000;       2,52595; 78,71389;49,00000;20,00000;0,76260
353,07001;13,32667;       2,52712; 78,71394;49,00000;20,00000;0,76257
353,23099;13,33333;       2,52834; 78,71345;50,00000;20,00000;0,76254
353,40201;13,34000;       2,52989; 78,71350;50,00000;20,00000;0,76251
353,57001;13,34667;       2,53089; 78,71301;50,00000;20,00000;0,76249
353,73801;13,35333;       2,53201; 78,71306;50,00000;20,00000;0,76246
353,91101;13,36000;       2,53302; 78,71257;50,00000;20,00000;0,76243
354,07999;13,36667;       2,53414; 78,71261;50,00000;20,00000;0,76240
354,23700;13,37333;       2,53519; 78,71266;50,00000;20,00000;0,76237
354,41599;13,38000;       2,53621; 78,71270;50,00000;20,00000;0,76234
354,58200;13,38667;       2,53711; 78,71221;50,00000;20,00000;0,76231
354,74899;13,39333;       2,53823; 78,71225;49,00000;20,00000;0,76228
354,92099;13,40000;       2,53935; 78,71231;49,00000;20,00000;0,76225
355,09500;13,40667;       2,54095; 78,71236;50,00000;20,00000;0,76222
355,24899;13,41333;       2,54211; 78,71241;50,00000;20,00000;0,76219
355,41599;13,42000;       2,54323; 78,71246;50,00000;20,00000;0,76216
355,58600;13,42667;       2,54398; 78,71252;51,00000;20,00000;0,76213
355,75601;13,43333;       2,54477; 78,71256;51,00000;20,00000;0,76210
355,92401;13,44000;       2,54568; 78,71261;49,00000;20,00000;0,76208
356,09000;13,44667;       2,54674; 78,71265;49,00000;20,00000;0,76205
356,25699;13,45333;       2,54775; 78,71269;50,00000;20,00000;0,76202
356,43600;13,46000;       2,54872; 78,71273;50,00000;20,00000;0,76198
356,59299;13,46667;       2,54978; 78,71277;50,00000;20,00000;0,76196
356,76700;13,47333;       2,55095; 78,71282;50,00000;20,00000;0,76193
356,94000;13,48000;       2,55213; 78,71287;51,00000;20,00000;0,76190
357,10001;13,48667;       2,55335; 78,71292;51,00000;20,00000;0,76187
357,25900;13,49333;       2,55404; 78,71297;49,00000;20,00000;0,76184
357,42999;13,50000;       2,55516; 78,71301;50,00000;20,00000;0,76181
357,60800;13,50667;       2,55656; 78,71306;50,00000;20,00000;0,76178
357,76999;13,51333;       2,55741; 78,71311;50,00000;20,00000;0,76175
357,94299;13,52000;       2,55853; 78,71315;50,00000;20,00000;0,76172
358,10501;13,52667;       2,55981; 78,71320;50,00000;20,00000;0,76169
358,26501;13,53333;       2,56104; 78,71324;49,00000;20,00000;0,76166
358,44199;13,54000;       2,56216; 78,71329;49,00000;20,00000;0,76163
358,60699;13,54667;       2,56329; 78,71333;51,00000;20,00000;0,76160
358,78400;13,55333;       2,56431; 78,71338;51,00000;20,00000;0,76156
358,94299;13,56000;       2,56532; 78,71342;52,00000;20,00000;0,76154
359,10400;13,56667;       2,56633; 78,71346;52,00000;20,00000;0,76151
359,27399;13,57333;       2,56724; 78,71351;49,00000;20,00000;0,76148
359,45599;13,58000;       2,56826; 78,71355;49,00000;20,00000;0,76144
359,60901;13,58667;       2,56932; 78,71358;51,00000;20,00000;0,76141
359,78299;13,59333;       2,57040; 78,71363;51,00000;20,00000;0,76138
359,95901;13,60000;       2,57147; 78,71367;52,00000;20,00000;0,76135
360,11499;13,60667;       2,57238; 78,71372;52,00000;20,00000;0,76132
360,28101;13,61333;       2,57339; 78,71377;49,00000;20,00000;0,76129
360,45401;13,62000;       2,57457; 78,71382;49,00000;20,00000;0,76126
360,61401;13,62667;       2,57570; 78,71387;50,00000;20,00000;0,76123
360,78201;13,63333;       2,57645; 78,71391;50,00000;20,00000;0,76120
360,95001;13,64000;       2,57714; 78,71396;50,00000;20,00000;0,76117
361,11600;13,64667;       2,57827; 78,71400;50,00000;20,00000;0,76114
361,29401;13,65333;       2,57940; 78,71404;49,00000;20,00000;0,76111
361,44901;13,66000;       2,58046; 78,71409;49,00000;20,00000;0,76108
361,62000;13,66667;       2,58154; 78,71413;50,00000;20,00000;0,76105
361,78500;13,67333;       2,58266; 78,71418;50,00000;20,00000;0,76101
361,95300;13,68000;       2,58368; 78,71422;51,00000;20,00000;0,76098
362,12399;13,68667;       2,58465; 78,71427;50,00000;20,00000;0,76095
362,28299;13,69333;       2,58572; 78,71431;50,00000;20,00000;0,76092
362,45001;13,70000;       2,58690; 78,71434;50,00000;20,00000;0,76089
362,62601;13,70667;       2,58804; 78,71438;49,00000;20,00000;0,76086
362,79199;13,71333;       2,58911; 78,71441;49,00000;20,00000;0,76083
362,95700;13,72000;       2,59024; 78,71444;51,00000;20,00000;0,76080
363,12900;13,72667;       2,59131; 78,71448;51,00000;20,00000;0,76076
363,29700;13,73333;       2,59228; 78,71451;52,00000;20,00000;0,76073
363,46399;13,74000;       2,59341; 78,71454;52,00000;20,00000;0,76070
363,63000;13,74667;       2,59449; 78,71458;52,00000;20,00000;0,76067
363,80200;13,75333;       2,59551; 78,71462;49,00000;20,00000;0,76064
363,96899;13,76000;       2,59653; 78,71467;49,00000;20,00000;0,76061
364,13501;13,76667;       2,59739; 78,71471;50,00000;20,00000;0,76057
364,29501;13,77333;       2,59830; 78,71476;50,00000;20,00000;0,76054
364,46600;13,78000;       2,59928; 78,71481;50,00000;20,00000;0,76051
364,62601;13,78667;       2,60024; 78,71485;50,00000;20,00000;0,76048
364,79800;13,79333;       2,60137; 78,71489;49,00000;20,00000;0,76045
364,95801;13,80000;       2,60229; 78,71492;49,00000;20,00000;0,76042
365,13599;13,80667;       2,60316; 78,71495;49,00000;20,00000;0,76038
365,30301;13,81333;       2,60402; 78,71498;50,00000;20,00000;0,76035
365,47601;13,82000;       2,60499; 78,71501;50,00000;20,00000;0,76032
365,63699;13,82667;       2,60596; 78,71505;49,00000;20,00000;0,76029
365,80899;13,83333;       2,60699; 78,71509;50,00000;20,00000;0,76025
365,96301;13,84000;       2,60795; 78,71514;49,00000;20,00000;0,76022
366,14001;13,84667;       2,60909; 78,71517;49,00000;20,00000;0,76019
366,29599;13,85333;       2,61016; 78,71521;49,00000;20,00000;0,76016
366,47198;13,86000;       2,61060; 78,71525;51,00000;20,00000;0,76013
366,64700;13,86667;       2,61174; 78,71528;51,00000;20,00000;0,76009
366,80301;13,87333;       2,61292; 78,71532;52,00000;20,00000;0,76006
366,96799;13,88000;       2,61400; 78,71535;52,00000;20,00000;0,76003
367,14099;13,88667;       2,61492; 78,71539;49,00000;20,00000;0,76000
367,31100;13,89333;       2,61600; 78,71543;49,00000;20,00000;0,75996
367,47601;13,90000;       2,61687; 78,71547;50,00000;20,00000;0,75993
367,63501;13,90667;       2,61784; 78,71550;50,00000;20,00000;0,75990
367,80301;13,91333;       2,61881; 78,71554;50,00000;20,00000;0,75987
367,97800;13,92000;       2,61958; 78,71558;50,00000;20,00000;0,75983
368,14099;13,92667;       2,62022; 78,71561;50,00000;20,00000;0,75980
368,30399;13,93333;       2,62109; 78,71564;50,00000;20,00000;0,75977
368,47601;13,94000;       2,62201; 78,71568;49,00000;20,00000;0,75974
368,65302;13,94667;       2,62289; 78,71571;50,00000;20,00000;0,75970
368,80301;13,95333;       2,62385; 78,71575;50,00000;20,00000;0,75967
368,97400;13,96000;       2,62483; 78,71579;50,00000;20,00000;0,75964
369,14200;13,96667;       2,62586; 78,71582;50,00000;20,00000;0,75961
369,30801;13,97333;       2,62705; 78,71586;50,00000;20,00000;0,75957
369,47101;13,98000;       2,62813; 78,71589;49,00000;20,00000;0,75954
369,65302;13,98667;       2,62901; 78,71592;49,00000;20,00000;0,75950
369,80600;13,99333;       2,62992; 78,71596;51,00000;20,00000;0,75947
369,97699;14,00000;       2,63096; 78,71599;51,00000;20,00000;0,75944
370,14301;14,00667;       2,63188; 78,71603;52,00000;20,00000;0,75941
370,31100;14,01333;       2,63286; 78,71606;52,00000;20,00000;0,75937
370,47198;14,02000;       2,63367; 78,71610;49,00000;20,00000;0,75934
370,64499;14,02667;       2,63443; 78,71614;49,00000;20,00000;0,75931
370,81400;14,03333;       2,63541; 78,71618;49,00000;20,00000;0,75927
370,97800;14,04000;       2,63644; 78,71622;49,00000;20,00000;0,75924
371,13800;14,04667;       2,63731; 78,71626;49,00000;20,00000;0,75921
371,29599;14,05333;       2,63807; 78,71630;51,00000;20,00000;0,75918
371,47198;14,06000;       2,63905; 78,71634;51,00000;20,00000;0,75914
371,64200;14,06667;       2,64003; 78,71638;52,00000;20,00000;0,75911
371,80099;14,07333;       2,64106; 78,71641;52,00000;20,00000;0,75907
371,97198;14,08000;       2,64194; 78,71645;49,00000;20,00000;0,75904
372,13300;14,08667;       2,64280; 78,71648;49,00000;20,00000;0,75901
372,30399;14,09333;       2,64368; 78,71651;50,00000;20,00000;0,75897
372,46600;14,10000;       2,64460; 78,71655;50,00000;20,00000;0,75894
372,63901;14,10667;       2,64570; 78,71659;50,00000;20,00000;0,75890
372,80701;14,11333;       2,64668; 78,71662;49,00000;20,00000;0,75887
372,95901;14,12000;       2,64749; 78,71665;49,00000;20,00000;0,75884
373,13800;14,12667;       2,64837; 78,71669;49,00000;20,00000;0,75880
373,29700;14,13333;       2,64918; 78,71672;50,00000;20,00000;0,75877
373,46399;14,14000;       2,64984; 78,71675;50,00000;20,00000;0,75874
373,63599;14,14667;       2,65045; 78,71679;51,00000;20,00000;0,75870
373,80200;14,15333;       2,65154; 78,71683;50,00000;20,00000;0,75867
373,96899;14,16000;       2,65247; 78,71687;50,00000;20,00000;0,75863
374,12601;14,16667;       2,65350; 78,71691;49,00000;20,00000;0,75860
374,29401;14,17333;       2,65453; 78,71694;49,00000;20,00000;0,75857
374,45300;14,18000;       2,65535; 78,71697;51,00000;20,00000;0,75853
374,63000;14,18667;       2,65629; 78,71700;51,00000;20,00000;0,75850
374,79199;14,19333;       2,65727; 78,71702;51,00000;20,00000;0,75846
374,96100;14,20000;       2,65847; 78,71705;52,00000;20,00000;0,75843
375,14099;14,20667;       2,65962; 78,71708;52,00000;20,00000;0,75839
375,29501;14,21333;       2,66017; 78,71711;49,00000;20,00000;0,75836
375,45700;14,22000;       2,66093; 78,71714;49,00000;20,00000;0,75833
375,63000;14,22667;       2,66208; 78,71718;50,00000;20,00000;0,75829
375,79599;14,23333;       2,66301; 78,71722;50,00000;20,00000;0,75826
375,96301;14,24000;       2,66384; 78,71726;50,00000;20,00000;0,75822
376,11801;14,24667;       2,66471; 78,71730;50,00000;20,00000;0,75819
376,29001;14,25333;       2,66559; 78,71735;49,00000;20,00000;0,75815
376,44800;14,26000;       2,66646; 78,71739;49,00000;20,00000;0,75812
376,61099;14,26667;       2,66744; 78,71742;51,00000;20,00000;0,75809
376,78201;14,27333;       2,66832; 78,71745;49,00000;20,00000;0,75805
376,94501;14,28000;       2,66909; 78,71749;50,00000;20,00000;0,75802
377,12100;14,28667;       2,67003; 78,71752;50,00000;20,00000;0,75798
377,28299;14,29333;       2,67080; 78,71756;49,00000;20,00000;0,75794
377,44199;14,30000;       2,67151; 78,71759;49,00000;20,00000;0,75791
377,60699;14,30667;       2,67234; 78,71762;49,00000;20,00000;0,75788
377,77600;14,31333;       2,67311; 78,71765;49,00000;20,00000;0,75784
377,94101;14,32000;       2,67410; 78,71768;50,00000;20,00000;0,75781
378,10501;14,32667;       2,67492; 78,71771;50,00000;20,00000;0,75777
378,28000;14,33333;       2,67575; 78,71774;50,00000;20,00000;0,75773
378,44299;14,34000;       2,67652; 78,71776;51,00000;20,00000;0,75770
378,59500;14,34667;       2,67729; 78,71778;49,00000;20,00000;0,75767
378,77499;14,35333;       2,67812; 78,71780;49,00000;20,00000;0,75763
378,94699;14,36000;       2,67896; 78,71782;49,00000;20,00000;0,75759
379,10901;14,36667;       2,67973; 78,71784;50,00000;20,00000;0,75756
379,28299;14,37333;       2,68056; 78,71786;50,00000;20,00000;0,75752
379,44501;14,38000;       2,68144; 78,71789;50,00000;20,00000;0,75749
379,61301;14,38667;       2,68254; 78,71792;49,00000;20,00000;0,75745
379,77600;14,39333;       2,68336; 78,71795;49,00000;20,00000;0,75741
379,93399;14,40000;       2,68413; 78,71798;50,00000;20,00000;0,75738
380,10901;14,40667;       2,68491; 78,71802;50,00000;20,00000;0,75734
380,27701;14,41333;       2,68569; 78,71806;50,00000;20,00000;0,75731
380,43500;14,42000;       2,68646; 78,71810;50,00000;20,00000;0,75727
380,60001;14,42667;       2,68729; 78,71814;49,00000;20,00000;0,75724
380,75800;14,43333;       2,68800; 78,71817;49,00000;20,00000;0,75720
380,92599;14,44000;       2,68889; 78,71821;49,00000;20,00000;0,75717
381,09500;14,44667;       2,68999; 78,71824;49,00000;20,00000;0,75713
381,25800;14,45333;       2,69082; 78,71826;50,00000;20,00000;0,75710
381,43100;14,46000;       2,69165; 78,71829;50,00000;20,00000;0,75706
381,58499;14,46667;       2,69253; 78,71831;50,00000;20,00000;0,75702
381,76199;14,47333;       2,69326; 78,71833;50,00000;20,00000;0,75699
381,92599;14,48000;       2,69393; 78,71835;50,00000;20,00000;0,75695
382,09399;14,48667;       2,69476; 78,71837;49,00000;20,00000;0,75691
382,25699;14,49333;       2,69554; 78,71840;49,00000;20,00000;0,75688
382,42801;14,50000;       2,69643; 78,71842;51,00000;20,00000;0,75684
382,59100;14,50667;       2,69715; 78,71845;52,00000;20,00000;0,75680
382,75900;14,51333;       2,69798; 78,71848;52,00000;20,00000;0,75677
382,91800;14,52000;       2,69859; 78,71851;52,00000;20,00000;0,75673
383,08499;14,52667;       2,69916; 78,71854;49,00000;20,00000;0,75670
383,25400;14,53333;       2,69999; 78,71857;49,00000;20,00000;0,75666
383,41901;14,54000;       2,70104; 78,71860;50,00000;20,00000;0,75662
383,58301;14,54667;       2,70193; 78,71862;50,00000;20,00000;0,75659
383,74399;14,55333;       2,70281; 78,71865;50,00000;20,00000;0,75655
383,91199;14,56000;       2,70365; 78,71868;49,00000;20,00000;0,75651
384,08899;14,56667;       2,70449; 78,71871;49,00000;20,00000;0,75647
384,24301;14,57333;       2,70532; 78,71875;49,00000;20,00000;0,75644
384,41299;14,58000;       2,70588; 78,71878;50,00000;20,00000;0,75640
384,56601;14,58667;       2,70655; 78,71881;50,00000;20,00000;0,75637
384,73401;14,59333;       2,70738; 78,71884;51,00000;20,00000;0,75633
384,90601;14,60000;       2,70833; 78,71834;51,00000;20,00000;0,75629
385,07101;14,60667;       2,70911; 78,71837;49,00000;20,00000;0,75626
385,23499;14,61333;       2,70989; 78,71840;49,00000;20,00000;0,75622
385,39401;14,62000;       2,71061; 78,71843;49,00000;20,00000;0,75618
385,55801;14,62667;       2,71140; 78,71847;49,00000;20,00000;0,75615
385,73001;14,63333;       2,71213; 78,71850;50,00000;20,00000;0,75611
385,89200;14,64000;       2,71296; 78,71853;50,00000;20,00000;0,75607
386,05099;14,64667;       2,71369; 78,71856;51,00000;20,00000;0,75604
386,21500;14,65333;       2,71436; 78,71858;51,00000;20,00000;0,75600
386,38699;14,66000;       2,71482; 78,71861;49,00000;20,00000;0,75596
386,54999;14,66667;       2,71539; 78,71862;49,00000;20,00000;0,75593
386,71899;14,67333;       2,71650; 78,71864;50,00000;20,00000;0,75589
386,88901;14,68000;       2,71772; 78,71866;50,00000;20,00000;0,75585
387,04999;14,68667;       2,71855; 78,71869;49,00000;20,00000;0,75581
387,21799;14,69333;       2,71939; 78,71871;49,00000;20,00000;0,75577
387,38501;14,70000;       2,71953; 78,71875;49,00000;20,00000;0,75574
387,54700;14,70667;       2,71993; 78,71878;49,00000;20,00000;0,75570
387,70700;14,71333;       2,72115; 78,71881;51,00000;20,00000;0,75566
387,87201;14,72000;       2,72215; 78,71884;51,00000;20,00000;0,75563
388,03000;14,72667;       2,72298; 78,71887;51,00000;20,00000;0,75559
388,20901;14,73333;       2,72372; 78,71836;50,00000;20,00000;0,75555
388,37701;14,74000;       2,72446; 78,71839;49,00000;20,00000;0,75551
388,52499;14,74667;       2,72507; 78,71841;49,00000;20,00000;0,75548
388,70200;14,75333;       2,72592; 78,71843;51,00000;20,00000;0,75544
388,85699;14,76000;       2,72659; 78,71845;51,00000;20,00000;0,75540
389,03299;14,76667;       2,72733; 78,71847;52,00000;20,00000;0,75536
389,20499;14,77333;       2,72774; 78,71849;52,00000;20,00000;0,75532
389,36099;14,78000;       2,72814; 78,71851;49,00000;20,00000;0,75529
389,52802;14,78667;       2,72860; 78,71854;49,00000;20,00000;0,75525
389,69699;14,79333;       2,72934; 78,71857;49,00000;20,00000;0,75521
389,85501;14,80000;       2,73012; 78,71860;50,00000;20,00000;0,75517
390,01901;14,80667;       2,73102; 78,71863;50,00000;20,00000;0,75513
390,17801;14,81333;       2,73175; 78,71812;50,00000;20,00000;0,75510
390,35199;14,82000;       2,73249; 78,71761;50,00000;20,00000;0,75506
390,51300;14,82667;       2,73343; 78,71709;49,00000;20,00000;0,75502
390,68201;14,83333;       2,73439; 78,71657;49,00000;20,00000;0,75498
390,85101;14,84000;       2,73524; 78,71606;50,00000;20,00000;0,75494
391,01901;14,84667;       2,73597; 78,71555;50,00000;20,00000;0,75490
391,17700;14,85333;       2,73665; 78,71505;50,00000;20,00000;0,75487
391,33499;14,86000;       2,73721; 78,71507;49,00000;20,00000;0,75483
391,50000;14,86667;       2,73763; 78,71456;49,00000;20,00000;0,75479
391,66501;14,87333;       2,73852; 78,71458;51,00000;20,00000;0,75475
391,83899;14,88000;       2,73943; 78,71406;51,00000;20,00000;0,75471
392,00400;14,88667;       2,74000; 78,71408;52,00000;20,00000;0,75467
392,17499;14,89333;       2,74080; 78,71410;52,00000;20,00000;0,75463
392,32800;14,90000;       2,74158; 78,71358;49,00000;20,00000;0,75460
392,49799;14,90667;       2,74238; 78,71360;49,00000;20,00000;0,75456
392,66800;14,91333;       2,74257; 78,71362;49,00000;20,00000;0,75452
392,82800;14,92000;       2,74315; 78,71365;50,00000;20,00000;0,75448
392,98901;14,92667;       2,74383; 78,71314;50,00000;20,00000;0,75444
393,17001;14,93333;       2,74469; 78,71317;49,00000;20,00000;0,75440
393,32401;14,94000;       2,74531; 78,71267;49,00000;20,00000;0,75436
393,47299;14,94667;       2,74598; 78,71163;50,00000;20,00000;0,75433
393,64801;14,95333;       2,74683; 78,71059;51,00000;20,00000;0,75429
393,81699;14,96000;       2,74757; 78,70955;52,00000;20,00000;0,75425
393,97000;14,96667;       2,74830; 78,70849;50,00000;20,00000;0,75421
394,13699;14,97333;       2,74910; 78,70798;49,00000;20,00000;0,75417
