Repository: ashrpv/computer_science_in_nanoscience

# STA железосодержащих материалов: учебный набор

11 экспериментальных выгрузок NETZSCH STA 449 F5, 82 325 отсчётов. Набор предназначен для обучения обработке DSC/TG, проверке сопоставимости опытов и планированию следующего измерения. **Это 11 прогонов, а не 82 325 независимых опытов.** Исходные образцы и подготовка не документированы достаточно подробно для причинного вывода о фазе, влиянии матрицы или кинетических параметрах.

| Прогоны | Роль | Ограничение |
|---|---|---|
| 198, 201 | Нитрат, номинально 15 и 25 K/мин | Разные прогоны; метаданные 198 конфликтуют с названием |
| 200, 202 | Сульфат, номинально 15 и 25 K/мин | Степень окисления и гидратация 202 не подтверждены |

File: datasets/sta_iron_oxides/raw/sta_108.csv (part 5 of 13)
#SEG. 2:                     ;450°C/00:15/450°C                        
#SEG. 3:                     ;450°C/10,0(K/min)/200°C                  
##Temp./°C;Time/min;DSC/(mW/mg);Mass/%;Gas Flow(purge1)/(ml/min);Gas Flow(protective)/(ml/min);Sensit./(uV/mW);Segment
258,69299;21,85000;-3,843098e-002; 95,62071;50,00000;20,00000;1,16114;1
258,79001;21,86000;-3,851225e-002; 95,61932;50,00000;20,00000;1,16109;1
258,88901;21,87000;-3,827593e-002; 95,61911;49,00000;20,00000;1,16103;1
258,97800;21,88000;-3,780115e-002; 95,61888;51,00000;20,00000;1,16098;1
259,09100;21,89000;-3,764445e-002; 95,61744;51,00000;20,00000;1,16091;1
259,19601;21,90000;-3,780528e-002; 95,61600;49,00000;20,00000;1,16085;1
259,29001;21,91000;-3,740993e-002; 95,61578;49,00000;20,00000;1,16080;1
259,39600;21,92000;-3,693534e-002; 95,61439;50,00000;20,00000;1,16073;1
259,49301;21,93000;-3,685771e-002; 95,61422;50,00000;20,00000;1,16068;1
259,58401;21,94000;-3,654164e-002; 95,61286;50,00000;20,00000;1,16063;1
259,68201;21,95000;-3,582846e-002; 95,61150;49,00000;20,00000;1,16057;1
259,78500;21,96000;-3,567143e-002; 95,61136;51,00000;20,00000;1,16051;1
259,88501;21,97000;-3,543487e-002; 95,61000;50,00000;20,00000;1,16045;1
259,97900;21,98000;-3,511874e-002; 95,60863;50,00000;20,00000;1,16039;1
260,07599;21,99000;-3,480263e-002; 95,60727;49,00000;20,00000;1,16034;1
260,17999;22,00000;-3,448661e-002; 95,60590;51,00000;20,00000;1,16028;1
260,26999;22,01000;-3,401138e-002; 95,60450;50,00000;20,00000;1,16022;1
260,36899;22,02000;-3,385415e-002; 95,60310;52,00000;20,00000;1,16017;1
260,48199;22,03000;-3,401503e-002; 95,60292;50,00000;20,00000;1,16010;1
260,57501;22,04000;-3,314238e-002; 95,60151;50,00000;20,00000;1,16004;1
260,66699;22,05000;-3,282600e-002; 95,60009;50,00000;20,00000;1,15999;1
260,77200;22,06000;-3,250980e-002; 95,59869;50,00000;20,00000;1,15993;1
260,87399;22,07000;-3,251149e-002; 95,59607;49,00000;20,00000;1,15987;1
260,97101;22,08000;-3,219512e-002; 95,59466;51,00000;20,00000;1,15981;1
261,07300;22,09000;-3,203779e-002; 95,59205;50,00000;20,00000;1,15975;1
261,17001;22,10000;-3,116485e-002; 95,59066;50,00000;20,00000;1,15969;1
261,27100;22,11000;-3,045090e-002; 95,58927;50,00000;20,00000;1,15963;1
261,37000;22,12000;-3,029342e-002; 95,58668;50,00000;20,00000;1,15958;1
261,46100;22,13000;-2,997676e-002; 95,58529;50,00000;20,00000;1,15952;1
261,56601;22,14000;-2,966030e-002; 95,58390;51,00000;20,00000;1,15946;1
261,67001;22,15000;-2,958236e-002; 95,58251;51,00000;20,00000;1,15940;1
261,76001;22,16000;-2,926561e-002; 95,58113;49,00000;20,00000;1,15934;1
261,86600;22,17000;-2,894908e-002; 95,57978;50,00000;20,00000;1,15928;1
261,96799;22,18000;-2,847339e-002; 95,57964;50,00000;20,00000;1,15922;1
262,05399;22,19000;-2,831557e-002; 95,57949;50,00000;20,00000;1,15917;1
262,15100;22,20000;-2,752155e-002; 95,57812;49,00000;20,00000;1,15911;1
262,25000;22,21000;-2,744341e-002; 95,57793;50,00000;20,00000;1,15905;1
262,35800;22,22000;-2,744493e-002; 95,57774;50,00000;20,00000;1,15899;1
262,45300;22,23000;-2,633251e-002; 95,57635;50,00000;20,00000;1,15893;1
262,56201;22,24000;-2,593619e-002; 95,57375;49,00000;20,00000;1,15887;1
262,64999;22,25000;-2,585780e-002; 95,57237;51,00000;20,00000;1,15881;1
262,74399;22,26000;-2,593862e-002; 95,56979;50,00000;20,00000;1,15876;1
262,85101;22,27000;-2,586048e-002; 95,56841;51,00000;20,00000;1,15869;1
262,94800;22,28000;-2,530475e-002; 95,56704;49,00000;20,00000;1,15864;1
263,04901;22,29000;-2,514692e-002; 95,56445;49,00000;20,00000;1,15858;1
263,14200;22,30000;-2,506855e-002; 95,56307;50,00000;20,00000;1,15852;1
263,24500;22,31000;-2,483112e-002; 95,56169;50,00000;20,00000;1,15846;1
263,34201;22,32000;-2,427523e-002; 95,56031;49,00000;20,00000;1,15840;1
263,44000;22,33000;-2,395808e-002; 95,55770;49,00000;20,00000;1,15834;1
263,53601;22,34000;-2,364088e-002; 95,55629;50,00000;20,00000;1,15828;1
263,64600;22,35000;-2,340342e-002; 95,55488;50,00000;20,00000;1,15822;1
263,73801;22,36000;-2,300650e-002; 95,55347;49,00000;20,00000;1,15816;1
263,84500;22,37000;-2,284855e-002; 95,55206;51,00000;20,00000;1,15810;1
263,93500;22,38000;-2,261078e-002; 95,54943;50,00000;20,00000;1,15804;1
264,03400;22,39000;-2,181575e-002; 95,54801;52,00000;20,00000;1,15798;1
264,14200;22,40000;-2,157810e-002; 95,54661;49,00000;20,00000;1,15792;1
264,24899;22,41000;-2,173856e-002; 95,54522;49,00000;20,00000;1,15785;1
264,33200;22,42000;-2,173951e-002; 95,54385;50,00000;20,00000;1,15780;1
264,44199;22,43000;-2,118330e-002; 95,54369;50,00000;20,00000;1,15774;1
264,52701;22,44000;-2,086568e-002; 95,54233;50,00000;20,00000;1,15769;1
264,63199;22,45000;-2,070754e-002; 95,54095;49,00000;20,00000;1,15762;1
264,72800;22,46000;-2,062893e-002; 95,53956;49,00000;20,00000;1,15756;1
264,83499;22,47000;-2,007251e-002; 95,53815;50,00000;20,00000;1,15750;1
264,92700;22,48000;-1,951588e-002; 95,53552;49,00000;20,00000;1,15744;1
265,02600;22,49000;-1,927791e-002; 95,53412;49,00000;20,00000;1,15738;1
265,14200;22,50000;-1,888076e-002; 95,53273;50,00000;20,00000;1,15731;1
265,22601;22,51000;-1,864258e-002; 95,53132;52,00000;20,00000;1,15726;1
265,32001;22,52000;-1,856383e-002; 95,52992;51,00000;20,00000;1,15721;1
265,43100;22,53000;-1,848524e-002; 95,52852;49,00000;20,00000;1,15714;1
265,52802;22,54000;-1,808777e-002; 95,52953;49,00000;20,00000;1,15708;1
265,62601;22,55000;-1,745122e-002; 95,53053;50,00000;20,00000;1,15702;1
265,72800;22,56000;-1,681463e-002; 95,53277;52,00000;20,00000;1,15696;1
265,82700;22,57000;-1,673582e-002; 95,53380;50,00000;20,00000;1,15690;1
265,92700;22,58000;-1,657730e-002; 95,53484;49,00000;20,00000;1,15684;1
266,01801;22,59000;-1,578108e-002; 95,53710;50,00000;20,00000;1,15678;1
266,12399;22,60000;-1,554284e-002; 95,53816;50,00000;20,00000;1,15672;1
266,22101;22,61000;-1,554364e-002; 95,53922;49,00000;20,00000;1,15666;1
266,31500;22,62000;-1,546470e-002; 95,53907;49,00000;20,00000;1,15660;1
266,41699;22,63000;-1,506694e-002; 95,54013;50,00000;20,00000;1,15654;1
266,51001;22,64000;-1,498796e-002; 95,54118;52,00000;20,00000;1,15648;1
266,61600;22,65000;-1,427125e-002; 95,54224;50,00000;20,00000;1,15641;1
266,70901;22,66000;-1,427195e-002; 95,54329;49,00000;20,00000;1,15636;1
266,80801;22,67000;-1,387403e-002; 95,54314;51,00000;20,00000;1,15630;1
266,91000;22,68000;-1,355582e-002; 95,54419;50,00000;20,00000;1,15623;1
267,00299;22,69000;-1,315777e-002; 95,54401;52,00000;20,00000;1,15618;1
267,09900;22,70000;-1,283945e-002; 95,54381;49,00000;20,00000;1,15612;1
267,20599;22,71000;-1,236166e-002; 95,54480;49,00000;20,00000;1,15605;1
267,29999;22,72000;-1,172423e-002; 95,54456;50,00000;20,00000;1,15599;1
267,41101;22,73000;-1,148564e-002; 95,54432;50,00000;20,00000;1,15592;1
267,50500;22,74000;-1,140645e-002; 95,54408;49,00000;20,00000;1,15587;1
267,61099;22,75000;-1,092848e-002; 95,54387;49,00000;20,00000;1,15580;1
267,70901;22,76000;-1,068973e-002; 95,54368;51,00000;20,00000;1,15574;1
267,80801;22,77000;-1,053074e-002; 95,54351;51,00000;20,00000;1,15568;1
267,90900;22,78000;-1,005261e-002; 95,54335;49,00000;20,00000;1,15562;1
268,00000;22,79000;-9,494596e-003; 95,54321;49,00000;20,00000;1,15556;1
268,10001;22,80000;-9,495104e-003; 95,54307;50,00000;20,00000;1,15550;1
268,19901;22,81000;-9,256224e-003; 95,54294;51,00000;20,00000;1,15544;1
268,30301;22,82000;-8,698144e-003; 95,53917;51,00000;20,00000;1,15537;1
268,38501;22,83000;-8,459118e-003; 95,53538;49,00000;20,00000;1,15532;1
268,49701;22,84000;-8,220204e-003; 95,53159;50,00000;20,00000;1,15525;1
268,58899;22,85000;-8,060988e-003; 95,52899;50,00000;20,00000;1,15520;1
268,69199;22,86000;-7,981618e-003; 95,52638;49,00000;20,00000;1,15513;1
268,79401;22,87000;-7,902237e-003; 95,52377;49,00000;20,00000;1,15507;1
268,88699;22,88000;-7,423686e-003; 95,52236;49,00000;20,00000;1,15501;1
268,99200;22,89000;-6,785474e-003; 95,51975;51,00000;20,00000;1,15494;1
269,09201;22,90000;-6,546340e-003; 95,51835;49,00000;20,00000;1,15488;1
269,18600;22,91000;-6,067648e-003; 95,51816;49,00000;20,00000;1,15482;1
269,29599;22,92000;-5,588955e-003; 95,51677;49,00000;20,00000;1,15475;1
269,38400;22,93000;-5,269838e-003; 95,51297;52,00000;20,00000;1,15470;1
269,48499;22,94000;-5,429826e-003; 95,50796;50,00000;20,00000;1,15464;1
269,58801;22,95000;-5,190565e-003; 95,50417;49,00000;20,00000;1,15457;1
269,68799;22,96000;-4,312395e-003; 95,50039;49,00000;20,00000;1,15451;1
269,78201;22,97000;-4,552206e-003; 95,49659;50,00000;20,00000;1,15445;1
269,87701;22,98000;-4,232971e-003; 95,49278;50,00000;20,00000;1,15439;1
269,98099;22,99000;-3,993594e-003; 95,49016;49,00000;20,00000;1,15433;1
270,07599;23,00000;-3,754173e-003; 95,48753;49,00000;20,00000;1,15427;1
270,18500;23,01000;-3,195230e-003; 95,48490;51,00000;20,00000;1,15420;1
270,28601;23,02000;-2,636210e-003; 95,48227;50,00000;20,00000;1,15413;1
270,38101;23,03000;-1,837453e-003; 95,47965;49,00000;20,00000;1,15407;1
270,47900;23,04000;-1,917445e-003; 95,47705;49,00000;20,00000;1,15401;1
270,58600;23,05000;-1,757761e-003; 95,47448;50,00000;20,00000;1,15394;1
270,68201;23,06000;-1,598048e-003; 95,47313;51,00000;20,00000;1,15388;1
270,77301;23,07000;-8,789702e-004; 95,47057;49,00000;20,00000;1,15383;1
270,87799;23,08000;-5,593769e-004; 95,46921;49,00000;20,00000;1,15376;1
270,96701;23,09000;-3,196594e-004; 95,46783;50,00000;20,00000;1,15370;1
271,06500;23,10000;-0,000000e+000; 95,46642;50,00000;20,00000;1,15364;1
271,17401;23,11000; 7,193154e-004; 95,46500;49,00000;20,00000;1,15357;1
271,27802;23,12000; 6,394279e-004; 95,46356;49,00000;20,00000;1,15351;1
271,37100;23,13000; 8,792583e-004; 95,46092;50,00000;20,00000;1,15345;1
271,47501;23,14000; 1,199057e-003; 95,45950;50,00000;20,00000;1,15338;1
271,57401;23,15000; 1,518888e-003; 95,45811;50,00000;20,00000;1,15332;1
271,67899;23,16000; 1,838760e-003; 95,45673;49,00000;20,00000;1,15325;1
271,77200;23,17000; 1,838855e-003; 95,45537;49,00000;20,00000;1,15319;1
271,86899;23,18000; 2,078816e-003; 95,45401;50,00000;20,00000;1,15313;1
271,96701;23,19000; 2,478722e-003; 95,45265;51,00000;20,00000;1,15307;1
272,06601;23,20000; 2,958637e-003; 95,45006;49,00000;20,00000;1,15301;1
272,16101;23,21000; 3,358629e-003; 95,44868;49,00000;20,00000;1,15295;1
272,26801;23,22000; 3,598743e-003; 95,44729;50,00000;20,00000;1,15288;1
272,36801;23,23000; 3,998825e-003; 95,44588;50,00000;20,00000;1,15282;1
272,45801;23,24000; 4,318945e-003; 95,44447;50,00000;20,00000;1,15276;1
272,56299;23,25000; 5,199033e-003; 95,44305;49,00000;20,00000;1,15269;1
272,66901;23,26000; 5,119348e-003; 95,44164;50,00000;20,00000;1,15262;1
272,76501;23,27000; 5,119621e-003; 95,44022;50,00000;20,00000;1,15256;1
272,86099;23,28000; 5,279890e-003; 95,43882;50,00000;20,00000;1,15250;1
272,96701;23,29000; 5,520210e-003; 95,43863;49,00000;20,00000;1,15243;1
273,06500;23,30000; 5,760533e-003; 95,43726;49,00000;20,00000;1,15237;1
273,16699;23,31000; 5,920883e-003; 95,43709;50,00000;20,00000;1,15230;1
273,25699;23,32000; 6,321259e-003; 95,43693;52,00000;20,00000;1,15225;1
273,35901;23,33000; 6,481659e-003; 95,43556;49,00000;20,00000;1,15218;1
273,45599;23,34000; 6,882133e-003; 95,43417;49,00000;20,00000;1,15212;1
273,55399;23,35000; 6,962539e-003; 95,43400;50,00000;20,00000;1,15206;1
273,66199;23,36000; 6,882924e-003; 95,43263;50,00000;20,00000;1,15199;1
273,76300;23,37000; 7,523620e-003; 95,43007;51,00000;20,00000;1,15192;1
273,85501;23,38000; 7,924220e-003; 95,42751;49,00000;20,00000;1,15186;1
273,94199;23,39000; 8,324837e-003; 95,42495;49,00000;20,00000;1,15181;1
274,04501;23,40000; 8,805624e-003; 95,42359;50,00000;20,00000;1,15174;1
274,15302;23,41000; 9,366549e-003; 95,42103;50,00000;20,00000;1,15167;1
274,25101;23,42000; 9,367062e-003; 95,41846;49,00000;20,00000;1,15161;1
274,34601;23,43000; 9,207433e-003; 95,41711;49,00000;20,00000;1,15155;1
274,43900;23,44000; 9,528187e-003; 95,41455;50,00000;20,00000;1,15149;1
274,54199;23,45000; 9,608812e-003; 95,41319;52,00000;20,00000;1,15142;1
274,63599;23,46000; 1,000971e-002; 95,41181;50,00000;20,00000;1,15136;1
274,73300;23,47000; 1,057083e-002; 95,41040;49,00000;20,00000;1,15130;1
274,84201;23,48000; 1,089182e-002; 95,40899;51,00000;20,00000;1,15123;1
274,94299;23,49000; 1,121281e-002; 95,40759;51,00000;20,00000;1,15116;1
275,03900;23,50000; 1,153380e-002; 95,40619;51,00000;20,00000;1,15110;1
275,14001;23,51000; 1,185486e-002; 95,40482;49,00000;20,00000;1,15103;1
275,23801;23,52000; 1,225603e-002; 95,40347;49,00000;20,00000;1,15097;1
275,33401;23,53000; 1,297768e-002; 95,40212;50,00000;20,00000;1,15091;1
275,43399;23,54000; 1,289830e-002; 95,40079;50,00000;20,00000;1,15084;1
275,53201;23,55000; 1,305925e-002; 95,39824;49,00000;20,00000;1,15078;1
275,62399;23,56000; 1,322017e-002; 95,39687;49,00000;20,00000;1,15072;1
275,72000;23,57000; 1,370165e-002; 95,39549;50,00000;20,00000;1,15066;1
275,82901;23,58000; 1,402302e-002; 95,39410;52,00000;20,00000;1,15058;1
275,92899;23,59000; 1,426423e-002; 95,39149;50,00000;20,00000;1,15052;1
276,02301;23,60000; 1,514653e-002; 95,39008;49,00000;20,00000;1,15046;1
276,12500;23,61000; 1,538784e-002; 95,38626;51,00000;20,00000;1,15039;1
276,22800;23,62000; 1,546889e-002; 95,38245;50,00000;20,00000;1,15032;1
276,32599;23,63000; 1,603083e-002; 95,37865;52,00000;20,00000;1,15026;1
276,42499;23,64000; 1,651269e-002; 95,37485;49,00000;20,00000;1,15020;1
276,52100;23,65000; 1,667391e-002; 95,37105;49,00000;20,00000;1,15013;1
276,62799;23,66000; 1,691543e-002; 95,36725;50,00000;20,00000;1,15006;1
276,70801;23,67000; 1,707655e-002; 95,36342;50,00000;20,00000;1,15001;1
276,82401;23,68000; 1,691732e-002; 95,35959;50,00000;20,00000;1,14993;1
276,92499;23,69000; 1,772011e-002; 95,35698;49,00000;20,00000;1,14987;1
277,02802;23,70000; 1,820227e-002; 95,35559;50,00000;20,00000;1,14980;1
277,11700;23,71000; 1,868434e-002; 95,35423;51,00000;20,00000;1,14974;1
277,22501;23,72000; 1,876569e-002; 95,35290;50,00000;20,00000;1,14967;1
277,31699;23,73000; 1,876668e-002; 95,35278;49,00000;20,00000;1,14961;1
277,41101;23,74000; 1,908850e-002; 95,35145;51,00000;20,00000;1,14955;1
277,50500;23,75000; 2,005203e-002; 95,35131;50,00000;20,00000;1,14949;1
277,61200;23,76000; 2,021368e-002; 95,35116;51,00000;20,00000;1,14942;1
277,70901;23,77000; 1,997415e-002; 95,35099;51,00000;20,00000;1,14935;1
277,80301;23,78000; 2,085767e-002; 95,34960;49,00000;20,00000;1,14929;1
277,90799;23,79000; 2,085893e-002; 95,34821;50,00000;20,00000;1,14922;1
278,01099;23,80000; 2,118109e-002; 95,34682;50,00000;20,00000;1,14915;1
278,10599;23,81000; 2,150319e-002; 95,34542;50,00000;20,00000;1,14909;1
278,20200;23,82000; 2,166486e-002; 95,34402;49,00000;20,00000;1,14903;1
278,30600;23,83000; 2,206738e-002; 95,34262;50,00000;20,00000;1,14896;1
278,40201;23,84000; 2,303160e-002; 95,34002;50,00000;20,00000;1,14889;1
278,51401;23,85000; 2,319359e-002; 95,33863;50,00000;20,00000;1,14882;1
278,60001;23,86000; 2,303422e-002; 95,33725;49,00000;20,00000;1,14876;1
278,70300;23,87000; 2,335665e-002; 95,33587;49,00000;20,00000;1,14869;1
278,79999;23,88000; 2,367903e-002; 95,33329;51,00000;20,00000;1,14863;1
278,91101;23,89000; 2,392137e-002; 95,33193;50,00000;20,00000;1,14856;1
278,99200;23,90000; 2,400277e-002; 95,33057;51,00000;20,00000;1,14850;1
279,09900;23,91000; 2,448594e-002; 95,32800;49,00000;20,00000;1,14843;1
279,19800;23,92000; 2,480849e-002; 95,32663;50,00000;20,00000;1,14837;1
279,29099;23,93000; 2,505070e-002; 95,32647;50,00000;20,00000;1,14830;1
279,39999;23,94000; 2,561436e-002; 95,32509;50,00000;20,00000;1,14823;1
279,48901;23,95000; 2,609748e-002; 95,32491;49,00000;20,00000;1,14817;1
279,59201;23,96000; 2,642026e-002; 95,32352;49,00000;20,00000;1,14810;1
279,69800;23,97000; 2,666282e-002; 95,32336;50,00000;20,00000;1,14803;1
279,79199;23,98000; 2,674459e-002; 95,32320;50,00000;20,00000;1,14797;1
279,89099;23,99000; 2,738868e-002; 95,32305;50,00000;20,00000;1,14790;1
279,98700;24,00000; 2,787215e-002; 95,32291;49,00000;20,00000;1,14784;1
280,08701;24,01000; 2,779345e-002; 95,32276;49,00000;20,00000;1,14777;1
280,18500;24,02000; 2,803603e-002; 95,32262;51,00000;20,00000;1,14771;1
280,28500;24,03000; 2,892138e-002; 95,32247;50,00000;20,00000;1,14764;1
280,37900;24,04000; 2,924433e-002; 95,32231;49,00000;20,00000;1,14758;1
280,47900;24,05000; 2,948708e-002; 95,32215;49,00000;20,00000;1,14751;1
280,57999;24,06000; 2,964952e-002; 95,32200;49,00000;20,00000;1,14744;1
280,68701;24,07000; 3,029423e-002; 95,32186;50,00000;20,00000;1,14737;1
280,77399;24,08000; 3,093865e-002; 95,32051;51,00000;20,00000;1,14731;1
280,87100;24,09000; 3,086004e-002; 95,32035;49,00000;20,00000;1,14725;1
280,96899;24,10000; 3,094219e-002; 95,31897;49,00000;20,00000;1,14718;1
281,07001;24,11000; 3,094402e-002; 95,31879;50,00000;20,00000;1,14711;1
281,17999;24,12000; 3,134791e-002; 95,31741;50,00000;20,00000;1,14704;1
281,27399;24,13000; 3,151041e-002; 95,31605;49,00000;20,00000;1,14698;1
281,37299;24,14000; 3,191419e-002; 95,31589;49,00000;20,00000;1,14691;1
281,46301;24,15000; 3,223745e-002; 95,31453;49,00000;20,00000;1,14685;1
281,56601;24,16000; 3,288258e-002; 95,31316;50,00000;20,00000;1,14678;1
281,66400;24,17000; 3,312568e-002; 95,31299;52,00000;20,00000;1,14671;1
281,76901;24,18000; 3,369058e-002; 95,31161;50,00000;20,00000;1,14664;1
281,87000;24,19000; 3,401424e-002; 95,31022;49,00000;20,00000;1,14657;1
281,95599;24,20000; 3,393555e-002; 95,31002;51,00000;20,00000;1,14652;1
282,06500;24,21000; 3,417900e-002; 95,30862;51,00000;20,00000;1,14644;1
282,16400;24,22000; 3,482440e-002; 95,30723;52,00000;20,00000;1,14637;1
282,27200;24,23000; 3,498748e-002; 95,30704;49,00000;20,00000;1,14630;1
282,36301;24,24000; 3,547198e-002; 95,30566;49,00000;20,00000;1,14624;1
282,46399;24,25000; 3,571542e-002; 95,30428;50,00000;20,00000;1,14617;1
282,55600;24,26000; 3,595870e-002; 95,30412;50,00000;20,00000;1,14611;1
282,66199;24,27000; 3,644366e-002; 95,30154;49,00000;20,00000;1,14604;1
282,76801;24,28000; 3,644595e-002; 95,29896;49,00000;20,00000;1,14596;1
282,85501;24,29000; 3,652829e-002; 95,29639;49,00000;20,00000;1,14591;1
282,95801;24,30000; 3,685238e-002; 95,29502;50,00000;20,00000;1,14584;1
283,05499;24,31000; 3,733732e-002; 95,29246;50,00000;20,00000;1,14577;1
283,15601;24,32000; 3,790287e-002; 95,28870;49,00000;20,00000;1,14570;1
283,25800;24,33000; 3,838804e-002; 95,28494;51,00000;20,00000;1,14563;1
283,35101;24,34000; 3,887307e-002; 95,28119;50,00000;20,00000;1,14557;1
283,44800;24,35000; 3,887531e-002; 95,27742;52,00000;20,00000;1,14550;1
283,53900;24,36000; 3,895791e-002; 95,27363;50,00000;20,00000;1,14544;1
283,64401;24,37000; 3,936283e-002; 95,26983;49,00000;20,00000;1,14537;1
283,75500;24,38000; 3,968745e-002; 95,26724;49,00000;20,00000;1,14529;1
283,84399;24,39000; 4,001158e-002; 95,26584;50,00000;20,00000;1,14523;1
283,94501;24,40000; 4,017502e-002; 95,26446;49,00000;20,00000;1,14516;1
284,04401;24,41000; 4,066050e-002; 95,26309;50,00000;20,00000;1,14509;1
284,14700;24,42000; 4,130717e-002; 95,26173;50,00000;20,00000;1,14502;1
284,24500;24,43000; 4,147064e-002; 95,26037;50,00000;20,00000;1,14496;1
284,33600;24,44000; 4,171450e-002; 95,25899;50,00000;20,00000;1,14489;1
284,43701;24,45000; 4,187809e-002; 95,25761;49,00000;20,00000;1,14482;1
284,54001;24,46000; 4,204176e-002; 95,25502;51,00000;20,00000;1,14475;1
284,64401;24,47000; 4,236656e-002; 95,25363;50,00000;20,00000;1,14468;1
284,73599;24,48000; 4,317439e-002; 95,25223;51,00000;20,00000;1,14462;1
284,83801;24,49000; 4,333815e-002; 95,25084;51,00000;20,00000;1,14455;1
284,94000;24,50000; 4,342137e-002; 95,24946;49,00000;20,00000;1,14448;1
285,04001;24,51000; 4,366568e-002; 95,24931;50,00000;20,00000;1,14441;1
285,13800;24,52000; 4,399053e-002; 95,24916;50,00000;20,00000;1,14434;1
285,23401;24,53000; 4,455709e-002; 95,24781;52,00000;20,00000;1,14428;1
285,33801;24,54000; 4,480162e-002; 95,24766;50,00000;20,00000;1,14420;1
285,42001;24,55000; 4,456209e-002; 95,24750;50,00000;20,00000;1,14415;1
285,53201;24,56000; 4,529039e-002; 95,24733;50,00000;20,00000;1,14407;1
285,63300;24,57000; 4,553494e-002; 95,24718;50,00000;20,00000;1,14400;1
285,73801;24,58000; 4,586022e-002; 95,24581;49,00000;20,00000;1,14393;1
285,82401;24,59000; 4,610441e-002; 95,24565;49,00000;20,00000;1,14387;1
285,91800;24,60000; 4,642947e-002; 95,24428;50,00000;20,00000;1,14380;1
286,03101;24,61000; 4,659387e-002; 95,24170;52,00000;20,00000;1,14372;1
286,12701;24,62000; 4,699967e-002; 95,23913;52,00000;20,00000;1,14366;1
286,22198;24,63000; 4,748610e-002; 95,23535;50,00000;20,00000;1,14359;1
286,33099;24,64000; 4,789238e-002; 95,23277;50,00000;20,00000;1,14352;1
286,41800;24,65000; 4,805617e-002; 95,23018;51,00000;20,00000;1,14346;1
286,51001;24,66000; 4,789759e-002; 95,22757;51,00000;20,00000;1,14339;1
286,62399;24,67000; 4,814283e-002; 95,22496;49,00000;20,00000;1,14331;1
286,72299;24,68000; 4,887154e-002; 95,22235;50,00000;20,00000;1,14324;1
286,83301;24,69000; 4,927808e-002; 95,21976;50,00000;20,00000;1,14317;1
286,91800;24,70000; 4,944194e-002; 95,21719;50,00000;20,00000;1,14311;1
287,02100;24,71000; 4,968703e-002; 95,21464;50,00000;20,00000;1,14304;1
287,12201;24,72000; 5,041608e-002; 95,21210;49,00000;20,00000;1,14297;1
287,20901;24,73000; 5,066077e-002; 95,20956;51,00000;20,00000;1,14290;1
287,31601;24,74000; 5,082543e-002; 95,20702;50,00000;20,00000;1,14283;1
287,40900;24,75000; 5,098968e-002; 95,20084;52,00000;20,00000;1,14277;1
287,51099;24,76000; 5,099286e-002; 95,19588;49,00000;20,00000;1,14269;1
287,61099;24,77000; 5,156081e-002; 95,18972;49,00000;20,00000;1,14262;1
287,70401;24,78000; 5,196722e-002; 95,18234;51,00000;20,00000;1,14256;1
287,80600;24,79000; 5,237396e-002; 95,17737;50,00000;20,00000;1,14249;1
287,89401;24,80000; 5,253819e-002; 95,17358;51,00000;20,00000;1,14243;1
287,99600;24,81000; 5,294503e-002; 95,17098;49,00000;20,00000;1,14235;1
288,10501;24,82000; 5,327143e-002; 95,16836;50,00000;20,00000;1,14228;1
288,20200;24,83000; 5,327461e-002; 95,16694;50,00000;20,00000;1,14221;1
288,30600;24,84000; 5,327801e-002; 95,16552;50,00000;20,00000;1,14214;1
288,40399;24,85000; 5,360414e-002; 95,16411;50,00000;20,00000;1,14207;1
288,50400;24,86000; 5,425331e-002; 95,16272;50,00000;20,00000;1,14200;1
288,60501;24,87000; 5,482186e-002; 95,16135;50,00000;20,00000;1,14193;1
288,70801;24,88000; 5,522906e-002; 95,15880;50,00000;20,00000;1,14185;1
288,80499;24,89000; 5,555536e-002; 95,15625;49,00000;20,00000;1,14179;1
288,89301;24,90000; 5,555838e-002; 95,15370;49,00000;20,00000;1,14172;1
288,99301;24,91000; 5,556180e-002; 95,15114;49,00000;20,00000;1,14165;1
289,09201;24,92000; 5,572673e-002; 95,14977;51,00000;20,00000;1,14158;1
289,19601;24,93000; 5,589185e-002; 95,14597;50,00000;20,00000;1,14151;1
289,29999;24,94000; 5,638009e-002; 95,14457;49,00000;20,00000;1,14144;1
289,39301;24,95000; 5,670645e-002; 95,14198;50,00000;20,00000;1,14137;1
289,49301;24,96000; 5,719466e-002; 95,14060;50,00000;20,00000;1,14130;1
289,60101;24,97000; 5,776401e-002; 95,13924;50,00000;20,00000;1,14122;1
289,68799;24,98000; 5,817109e-002; 95,13788;49,00000;20,00000;1,14116;1
289,79700;24,99000; 5,890221e-002; 95,13652;49,00000;20,00000;1,14109;1
289,88699;25,00000; 5,930952e-002; 95,13395;50,00000;20,00000;1,14102;1
289,98401;25,01000; 5,931309e-002; 95,13257;50,00000;20,00000;1,14095;1
290,08899;25,02000; 5,939778e-002; 95,12999;49,00000;20,00000;1,14088;1
290,19400;25,03000; 5,940165e-002; 95,12862;49,00000;20,00000;1,14080;1
290,28799;25,04000; 5,964760e-002; 95,12483;50,00000;20,00000;1,14074;1
290,39001;25,05000; 5,965139e-002; 95,12227;51,00000;20,00000;1,14066;1
290,48001;25,06000; 5,981641e-002; 95,11971;50,00000;20,00000;1,14060;1
290,58701;25,07000; 6,022459e-002; 95,11716;49,00000;20,00000;1,14052;1
290,68100;25,08000; 6,055149e-002; 95,11580;49,00000;20,00000;1,14046;1
290,77899;25,09000; 6,112113e-002; 95,11323;50,00000;20,00000;1,14039;1
290,88000;25,10000; 6,169096e-002; 95,11067;52,00000;20,00000;1,14032;1
290,98300;25,11000; 6,209922e-002; 95,10933;50,00000;20,00000;1,14024;1
291,07901;25,12000; 6,186036e-002; 95,10678;49,00000;20,00000;1,14017;1
291,17801;25,13000; 6,218767e-002; 95,10544;50,00000;20,00000;1,14010;1
291,26599;25,14000; 6,243371e-002; 95,10288;50,00000;20,00000;1,14004;1
291,36401;25,15000; 6,268018e-002; 95,10153;49,00000;20,00000;1,13997;1
291,48099;25,16000; 6,284654e-002; 95,09897;49,00000;20,00000;1,13989;1
291,57199;25,17000; 6,341635e-002; 95,09760;50,00000;20,00000;1,13982;1
291,66501;25,18000; 6,382451e-002; 95,09622;51,00000;20,00000;1,13976;1
291,76801;25,19000; 6,423313e-002; 95,09485;50,00000;20,00000;1,13968;1
291,86301;25,20000; 6,488420e-002; 95,09347;49,00000;20,00000;1,13961;1
291,97101;25,21000; 6,480769e-002; 95,09330;50,00000;20,00000;1,13954;1
292,07401;25,22000; 6,513555e-002; 95,09193;50,00000;20,00000;1,13946;1
292,16101;25,23000; 6,570554e-002; 95,09177;52,00000;20,00000;1,13940;1
292,26801;25,24000; 6,595274e-002; 95,09041;49,00000;20,00000;1,13932;1
292,36401;25,25000; 6,579488e-002; 95,08906;49,00000;20,00000;1,13925;1
292,45999;25,26000; 6,644633e-002; 95,08771;50,00000;20,00000;1,13919;1
292,56601;25,27000; 6,693641e-002; 95,08758;50,00000;20,00000;1,13911;1
292,65900;25,28000; 6,718317e-002; 95,08624;49,00000;20,00000;1,13904;1
292,76099;25,29000; 6,743035e-002; 95,08488;49,00000;20,00000;1,13897;1
292,84698;25,30000; 6,775782e-002; 95,08351;50,00000;20,00000;1,13891;1
292,95801;25,31000; 6,792450e-002; 95,08212;51,00000;20,00000;1,13883;1
293,05600;25,32000; 6,809064e-002; 95,08074;51,00000;20,00000;1,13876;1
293,16400;25,33000; 6,850016e-002; 95,07813;49,00000;20,00000;1,13868;1
293,25101;25,34000; 6,898977e-002; 95,07673;49,00000;20,00000;1,13862;1
293,35501;25,35000; 6,915629e-002; 95,07534;51,00000;20,00000;1,13854;1
293,46301;25,36000; 6,972792e-002; 95,07397;50,00000;20,00000;1,13846;1
293,55899;25,37000; 6,981316e-002; 95,07262;49,00000;20,00000;1,13839;1
293,66000;25,38000; 6,981764e-002; 95,07127;49,00000;20,00000;1,13832;1
293,74500;25,39000; 7,030741e-002; 95,06993;50,00000;20,00000;1,13826;1
293,85101;25,40000; 7,039315e-002; 95,06859;50,00000;20,00000;1,13818;1
293,95099;25,41000; 7,055965e-002; 95,06725;49,00000;20,00000;1,13811;1
294,05301;25,42000; 7,137439e-002; 95,06591;49,00000;20,00000;1,13804;1
294,14700;25,43000; 7,178377e-002; 95,06577;50,00000;20,00000;1,13797;1
294,24100;25,44000; 7,203114e-002; 95,06561;50,00000;20,00000;1,13790;1
294,34100;25,45000; 7,211677e-002; 95,06424;49,00000;20,00000;1,13783;1
294,44400;25,46000; 7,236462e-002; 95,06406;49,00000;20,00000;1,13775;1
294,54599;25,47000; 7,301767e-002; 95,06267;49,00000;20,00000;1,13768;1
294,64801;25,48000; 7,310347e-002; 95,06250;51,00000;20,00000;1,13760;1
294,74899;25,49000; 7,351345e-002; 95,06114;50,00000;20,00000;1,13753;1
294,83701;25,50000; 7,424710e-002; 95,06099;49,00000;20,00000;1,13747;1
294,94601;25,51000; 7,409016e-002; 95,05964;49,00000;20,00000;1,13739;1
295,04099;25,52000; 7,409467e-002; 95,05709;50,00000;20,00000;1,13732;1
295,14001;25,53000; 7,442366e-002; 95,05454;50,00000;20,00000;1,13724;1
295,23401;25,54000; 7,450922e-002; 95,05199;49,00000;20,00000;1,13718;1
295,33899;25,55000; 7,483857e-002; 95,05066;49,00000;20,00000;1,13710;1
295,43500;25,56000; 7,532971e-002; 95,04811;50,00000;20,00000;1,13703;1
295,53101;25,57000; 7,565873e-002; 95,04555;50,00000;20,00000;1,13696;1
295,62900;25,58000; 7,590679e-002; 95,04420;49,00000;20,00000;1,13689;1
295,72699;25,59000; 7,607377e-002; 95,04163;49,00000;20,00000;1,13682;1
295,83499;25,60000; 7,664683e-002; 95,04027;49,00000;20,00000;1,13674;1
295,92801;25,61000; 7,721920e-002; 95,03892;51,00000;20,00000;1,13667;1
296,02899;25,62000; 7,722423e-002; 95,03758;50,00000;20,00000;1,13659;1
296,12799;25,63000; 7,755366e-002; 95,03504;49,00000;20,00000;1,13652;1
296,22400;25,64000; 7,763958e-002; 95,03249;49,00000;20,00000;1,13645;1
296,31601;25,65000; 7,764420e-002; 95,02993;50,00000;20,00000;1,13638;1
296,41800;25,66000; 7,773046e-002; 95,02736;50,00000;20,00000;1,13631;1
296,52301;25,67000; 7,830374e-002; 95,02479;49,00000;20,00000;1,13623;1
296,62201;25,68000; 7,847106e-002; 95,02221;49,00000;20,00000;1,13616;1
296,72000;25,69000; 7,880065e-002; 95,01964;50,00000;20,00000;1,13609;1
296,82101;25,70000; 7,921161e-002; 95,01706;50,00000;20,00000;1,13601;1
296,91101;25,71000; 7,937855e-002; 95,01447;50,00000;20,00000;1,13595;1
297,01401;25,72000; 7,970853e-002; 95,01187;49,00000;20,00000;1,13587;1
297,12201;25,73000; 8,012000e-002; 95,00927;49,00000;20,00000;1,13579;1
297,22198;25,74000; 8,044991e-002; 95,00788;51,00000;20,00000;1,13572;1
297,31500;25,75000; 8,045478e-002; 95,00650;51,00000;20,00000;1,13565;1
297,42599;25,76000; 8,070416e-002; 95,00635;49,00000;20,00000;1,13557;1
297,51501;25,77000; 8,135840e-002; 95,00621;49,00000;20,00000;1,13550;1
297,61600;25,78000; 8,152615e-002; 95,00486;50,00000;20,00000;1,13543;1
297,70999;25,79000; 8,161234e-002; 95,00472;52,00000;20,00000;1,13536;1
297,81799;25,80000; 8,202415e-002; 95,00458;50,00000;20,00000;1,13528;1
297,91400;25,81000; 8,202928e-002; 95,00443;49,00000;20,00000;1,13521;1
298,00601;25,82000; 8,203421e-002; 95,00307;50,00000;20,00000;1,13514;1
298,10999;25,83000; 8,228345e-002; 95,00171;50,00000;20,00000;1,13506;1
298,21301;25,84000; 8,245146e-002; 95,00156;50,00000;20,00000;1,13498;1
298,31201;25,85000; 8,286299e-002; 95,00020;49,00000;20,00000;1,13491;1
298,40399;25,86000; 8,335542e-002; 94,99882;49,00000;20,00000;1,13484;1
298,50299;25,87000; 8,401082e-002; 94,99745;51,00000;20,00000;1,13477;1
298,60999;25,88000; 8,434171e-002; 94,99610;51,00000;20,00000;1,13469;1
298,71899;25,89000; 8,442899e-002; 94,99477;49,00000;20,00000;1,13461;1
298,79999;25,90000; 8,467727e-002; 94,99224;49,00000;20,00000;1,13455;1
298,90601;25,91000; 8,476443e-002; 94,99092;50,00000;20,00000;1,13447;1
298,99399;25,92000; 8,493187e-002; 94,98960;52,00000;20,00000;1,13440;1
299,09601;25,93000; 8,542524e-002; 94,98825;50,00000;20,00000;1,13433;1
299,19400;25,94000; 8,559331e-002; 94,98688;49,00000;20,00000;1,13426;1
299,29199;25,95000; 8,576140e-002; 94,98549;50,00000;20,00000;1,13418;1
299,40302;25,96000; 8,601155e-002; 94,98411;50,00000;20,00000;1,13410;1
299,50299;25,97000; 8,658633e-002; 94,98274;50,00000;20,00000;1,13402;1
299,59799;25,98000; 8,675436e-002; 94,98137;49,00000;20,00000;1,13395;1
299,68900;25,99000; 8,724743e-002; 94,98001;49,00000;20,00000;1,13389;1
299,80099;26,00000; 8,725388e-002; 94,97867;52,00000;20,00000;1,13380;1
299,89401;26,01000; 8,782849e-002; 94,97731;50,00000;20,00000;1,13373;1
299,99100;26,02000; 8,783411e-002; 94,97596;49,00000;20,00000;1,13366;1
300,09100;26,03000; 8,800258e-002; 94,97461;51,00000;20,00000;1,13358;1
300,19400;26,04000; 8,808991e-002; 94,97326;50,00000;20,00000;1,13351;1
300,29300;26,05000; 8,825836e-002; 94,97192;52,00000;20,00000;1,13343;1
300,38699;26,06000; 8,858925e-002; 94,97057;49,00000;20,00000;1,13336;1
300,48499;26,07000; 8,859499e-002; 94,96922;49,00000;20,00000;1,13329;1
300,58499;26,08000; 8,868223e-002; 94,96664;50,00000;20,00000;1,13321;1
300,68301;26,09000; 8,925754e-002; 94,96525;50,00000;20,00000;1,13314;1
300,78900;26,10000; 8,926381e-002; 94,96386;49,00000;20,00000;1,13306;1
300,88901;26,11000; 8,959524e-002; 94,96247;49,00000;20,00000;1,13299;1
300,98901;26,12000; 9,000810e-002; 94,96109;50,00000;20,00000;1,13291;1
301,09100;26,13000; 9,009559e-002; 94,95971;52,00000;20,00000;1,13283;1
301,18799;26,14000; 9,042696e-002; 94,95834;50,00000;20,00000;1,13276;1
301,28101;26,15000; 9,100233e-002; 94,95697;49,00000;20,00000;1,13269;1
301,38800;26,16000; 9,117163e-002; 94,95560;51,00000;20,00000;1,13261;1
301,48999;26,17000; 9,134063e-002; 94,95423;50,00000;20,00000;1,13253;1
301,58701;26,18000; 9,175361e-002; 94,95287;51,00000;20,00000;1,13246;1
301,68900;26,19000; 9,200410e-002; 94,95152;49,00000;20,00000;1,13238;1
301,78299;26,20000; 9,233557e-002; 94,94895;49,00000;20,00000;1,13231;1
301,87799;26,21000; 9,242286e-002; 94,94758;50,00000;20,00000;1,13224;1
301,98599;26,22000; 9,267383e-002; 94,94620;50,00000;20,00000;1,13216;1
302,08099;26,23000; 9,292404e-002; 94,94359;49,00000;20,00000;1,13209;1
302,18399;26,24000; 9,358200e-002; 94,93977;49,00000;20,00000;1,13201;1
302,28699;26,25000; 9,399572e-002; 94,93597;51,00000;20,00000;1,13193;1
302,39600;26,26000; 9,392112e-002; 94,93219;50,00000;20,00000;1,13185;1
302,48700;26,27000; 9,384538e-002; 94,92965;49,00000;20,00000;1,13178;1
302,58401;26,28000; 9,409588e-002; 94,92712;49,00000;20,00000;1,13171;1
302,67700;26,29000; 9,426470e-002; 94,92459;50,00000;20,00000;1,13164;1
302,77899;26,30000; 9,459707e-002; 94,92206;51,00000;20,00000;1,13156;1
302,87701;26,31000; 9,492922e-002; 94,92073;51,00000;20,00000;1,13148;1
302,97800;26,32000; 9,518014e-002; 94,91939;49,00000;20,00000;1,13141;1
303,07300;26,33000; 9,551219e-002; 94,91806;49,00000;20,00000;1,13133;1
303,17700;26,34000; 9,576338e-002; 94,91674;50,00000;20,00000;1,13126;1
303,27200;26,35000; 9,601401e-002; 94,91421;49,00000;20,00000;1,13118;1
303,37299;26,36000; 9,602054e-002; 94,91167;49,00000;20,00000;1,13111;1
303,45801;26,37000; 9,635211e-002; 94,90911;49,00000;20,00000;1,13104;1
303,56400;26,38000; 9,692964e-002; 94,90535;50,00000;20,00000;1,13096;1
303,67499;26,39000; 9,734454e-002; 94,90280;50,00000;20,00000;1,13088;1
303,76801;26,40000; 9,783985e-002; 94,90025;49,00000;20,00000;1,13080;1
303,85901;26,41000; 9,833508e-002; 94,89771;49,00000;20,00000;1,13074;1
303,96500;26,42000; 9,826059e-002; 94,89518;49,00000;20,00000;1,13065;1
304,06100;26,43000; 9,843006e-002; 94,89265;52,00000;20,00000;1,13058;1
304,15601;26,44000; 9,851793e-002; 94,89013;51,00000;20,00000;1,13051;1
304,26099;26,45000; 9,885118e-002; 94,88759;49,00000;20,00000;1,13043;1
304,35001;26,46000; 9,910183e-002; 94,88624;49,00000;20,00000;1,13036;1
304,44800;26,47000; 9,935312e-002; 94,88368;50,00000;20,00000;1,13029;1
304,55399;26,48000; 9,952341e-002; 94,88232;50,00000;20,00000;1,13020;1
304,65900;26,49000; 9,969366e-002; 94,87976;50,00000;20,00000;1,13012;1
304,75299;26,50000;       0,10003; 94,87842;49,00000;20,00000;1,13005;1
304,85400;26,51000; 9,995164e-002; 94,87587;50,00000;20,00000;1,12997;1
304,94601;26,52000;       0,10012; 94,87453;50,00000;20,00000;1,12990;1
305,04401;26,53000;       0,10037; 94,87197;49,00000;20,00000;1,12983;1
305,14700;26,54000;       0,10038; 94,87061;49,00000;20,00000;1,12975;1
305,24899;26,55000;       0,10088; 94,86925;49,00000;20,00000;1,12967;1
305,34799;26,56000;       0,10145; 94,86790;52,00000;20,00000;1,12959;1
305,45001;26,57000;       0,10171; 94,86778;50,00000;20,00000;1,12952;1
305,55099;26,58000;       0,10163; 94,86768;49,00000;20,00000;1,12944;1
305,63501;26,59000;       0,10156; 94,86636;50,00000;20,00000;1,12937;1
305,73401;26,60000;       0,10173; 94,86625;50,00000;20,00000;1,12930;1
305,83899;26,61000;       0,10190; 94,86613;52,00000;20,00000;1,12922;1
305,93701;26,62000;       0,10223; 94,86479;51,00000;20,00000;1,12914;1
306,03699;26,63000;       0,10265; 94,86464;49,00000;20,00000;1,12906;1
306,13199;26,64000;       0,10282; 94,86328;50,00000;20,00000;1,12899;1
306,23099;26,65000;       0,10331; 94,86313;50,00000;20,00000;1,12891;1
306,33801;26,66000;       0,10365; 94,86179;50,00000;20,00000;1,12883;1
306,43900;26,67000;       0,10357; 94,86047;49,00000;20,00000;1,12875;1
306,53101;26,68000;       0,10374; 94,85915;49,00000;20,00000;1,12868;1
306,62299;26,69000;       0,10416; 94,85542;51,00000;20,00000;1,12861;1
306,72900;26,70000;       0,10416; 94,85169;51,00000;20,00000;1,12853;1
306,81900;26,71000;       0,10450; 94,84796;49,00000;20,00000;1,12846;1
306,92700;26,72000;       0,10459; 94,84542;51,00000;20,00000;1,12837;1
307,01700;26,73000;       0,10476; 94,84167;51,00000;20,00000;1,12830;1
307,11801;26,74000;       0,10517; 94,83791;50,00000;20,00000;1,12823;1
307,21899;26,75000;       0,10526; 94,83536;52,00000;20,00000;1,12815;1
307,31799;26,76000;       0,10527; 94,83282;50,00000;20,00000;1,12807;1
307,42200;26,77000;       0,10560; 94,82907;50,00000;20,00000;1,12799;1
307,50900;26,78000;       0,10594; 94,82653;50,00000;20,00000;1,12792;1
307,61700;26,79000;       0,10627; 94,82519;50,00000;20,00000;1,12784;1
307,70099;26,80000;       0,10644; 94,82384;49,00000;20,00000;1,12777;1
307,81500;26,81000;       0,10686; 94,82249;51,00000;20,00000;1,12768;1
307,91299;26,82000;       0,10711; 94,82233;50,00000;20,00000;1,12761;1
308,01001;26,83000;       0,10736; 94,82096;52,00000;20,00000;1,12753;1
308,10501;26,84000;       0,10762; 94,82082;50,00000;20,00000;1,12746;1
308,21899;26,85000;       0,10795; 94,82068;50,00000;20,00000;1,12737;1
308,30899;26,86000;       0,10812; 94,82054;51,00000;20,00000;1,12730;1
308,40201;26,87000;       0,10854; 94,82040;51,00000;20,00000;1,12723;1
308,50101;26,88000;       0,10895; 94,81905;49,00000;20,00000;1,12715;1
308,61301;26,89000;       0,10913; 94,81892;50,00000;20,00000;1,12706;1
308,71301;26,90000;       0,10922; 94,81757;50,00000;20,00000;1,12698;1
308,79401;26,91000;       0,10979; 94,81621;50,00000;20,00000;1,12692;1
308,90601;26,92000;       0,11005; 94,81486;50,00000;20,00000;1,12683;1
308,99701;26,93000;       0,11006; 94,81352;49,00000;20,00000;1,12676;1
309,10800;26,94000;       0,11023; 94,81217;51,00000;20,00000;1,12667;1
309,20700;26,95000;       0,11024; 94,81083;50,00000;20,00000;1,12660;1
309,29099;26,96000;       0,11049; 94,80950;50,00000;20,00000;1,12653;1
309,40799;26,97000;       0,11107; 94,80819;50,00000;20,00000;1,12644;1
309,49100;26,98000;       0,11116; 94,80565;49,00000;20,00000;1,12637;1
309,59100;26,99000;       0,11125; 94,80189;51,00000;20,00000;1,12630;1
309,69601;27,00000;       0,11134; 94,79814;50,00000;20,00000;1,12621;1
309,78900;27,01000;       0,11184; 94,79558;52,00000;20,00000;1,12614;1
309,89700;27,02000;       0,11225; 94,79303;50,00000;20,00000;1,12605;1
309,99500;27,03000;       0,11251; 94,79047;50,00000;20,00000;1,12598;1
310,08301;27,04000;       0,11284; 94,78792;50,00000;20,00000;1,12591;1
310,19299;27,05000;       0,11310; 94,78536;50,00000;20,00000;1,12582;1
310,28400;27,06000;       0,11318; 94,78281;49,00000;20,00000;1,12575;1
310,39600;27,07000;       0,11319; 94,78025;49,00000;20,00000;1,12566;1
310,48199;27,08000;       0,11361; 94,77769;50,00000;20,00000;1,12559;1
310,58600;27,09000;       0,11427; 94,77514;50,00000;20,00000;1,12551;1
310,69199;27,10000;       0,11428; 94,77380;49,00000;20,00000;1,12543;1
310,78000;27,11000;       0,11470; 94,77247;49,00000;20,00000;1,12536;1
310,88599;27,12000;       0,11487; 94,77114;50,00000;20,00000;1,12527;1
310,98099;27,13000;       0,11488; 94,76981;51,00000;20,00000;1,12520;1
311,07901;27,14000;       0,11521; 94,76968;50,00000;20,00000;1,12512;1
311,17801;27,15000;       0,11539; 94,76834;52,00000;20,00000;1,12504;1
311,27899;27,16000;       0,11548; 94,76700;50,00000;20,00000;1,12496;1
311,37900;27,17000;       0,11548; 94,76567;50,00000;20,00000;1,12488;1
311,47699;27,18000;       0,11574; 94,76434;50,00000;20,00000;1,12481;1
311,57300;27,19000;       0,11632; 94,76301;49,00000;20,00000;1,12473;1
311,67300;27,20000;       0,11649; 94,76167;49,00000;20,00000;1,12465;1
311,77100;27,21000;       0,11683; 94,75791;49,00000;20,00000;1,12457;1
311,87100;27,22000;       0,11684; 94,75535;50,00000;20,00000;1,12449;1
311,96799;27,23000;       0,11725; 94,75280;49,00000;20,00000;1,12442;1
312,07199;27,24000;       0,11718; 94,74903;49,00000;20,00000;1,12433;1
312,17700;27,25000;       0,11752; 94,74769;49,00000;20,00000;1,12425;1
312,26001;27,26000;       0,11785; 94,74512;51,00000;20,00000;1,12418;1
312,36899;27,27000;       0,11827; 94,74255;50,00000;20,00000;1,12410;1
312,46600;27,28000;       0,11885; 94,73998;49,00000;20,00000;1,12402;1
312,56699;27,29000;       0,11886; 94,73862;49,00000;20,00000;1,12394;1
312,67499;27,30000;       0,11904; 94,73727;49,00000;20,00000;1,12385;1
312,76801;27,31000;       0,11921; 94,73591;51,00000;20,00000;1,12378;1
312,86099;27,32000;       0,11938; 94,73456;50,00000;20,00000;1,12371;1
312,96701;27,33000;       0,11947; 94,73322;49,00000;20,00000;1,12362;1
313,06799;27,34000;       0,11964; 94,73188;49,00000;20,00000;1,12354;1
313,16299;27,35000;       0,11973; 94,73053;50,00000;20,00000;1,12346;1
313,26300;27,36000;       0,12015; 94,72918;50,00000;20,00000;1,12338;1
313,36200;27,37000;       0,12041; 94,72662;49,00000;20,00000;1,12331;1
313,46701;27,38000;       0,12058; 94,72528;49,00000;20,00000;1,12322;1
313,56299;27,39000;       0,12084; 94,72273;49,00000;20,00000;1,12314;1
