Repository: ashrpv/computer_science_in_nanoscience

# STA железосодержащих материалов: учебный набор

11 экспериментальных выгрузок NETZSCH STA 449 F5, 82 325 отсчётов. Набор предназначен для обучения обработке DSC/TG, проверке сопоставимости опытов и планированию следующего измерения. **Это 11 прогонов, а не 82 325 независимых опытов.** Исходные образцы и подготовка не документированы достаточно подробно для причинного вывода о фазе, влиянии матрицы или кинетических параметрах.

| Прогоны | Роль | Ограничение |
|---|---|---|
| 198, 201 | Нитрат, номинально 15 и 25 K/мин | Разные прогоны; метаданные 198 конфликтуют с названием |
| 200, 202 | Сульфат, номинально 15 и 25 K/мин | Степень окисления и гидратация 202 не подтверждены |

File: datasets/sta_iron_oxides/raw/sta_200.csv (part 5 of 14)
#SEGMENT:                    ;S1/1                                              
#SEG. 1:                     ;30°C/15,0(K/min)/800°C                            
##Temp./°C;Time/min;DSC/(mW/mg);Mass/%;Gas Flow(purge1)/(ml/min);Gas Flow(protective)/(ml/min);Sensit./(uV/mW)
258,27802;15,18667;       1,22309;80,50909;50,00000;20,00000;0,84040
258,37900;15,19333;       1,22378;80,50809;49,00000;20,00000;0,84038
258,48001;15,20000;       1,22394;80,50759;49,00000;20,00000;0,84036
258,58200;15,20667;       1,22401;80,50759;49,00000;20,00000;0,84034
258,67300;15,21333;       1,22449;80,50709;50,00000;20,00000;0,84033
258,78400;15,22000;       1,22509;80,50660;51,00000;20,00000;0,84031
258,87701;15,22667;       1,22570;80,50660;52,00000;20,00000;0,84029
258,96799;15,23333;       1,22626;80,50660;52,00000;20,00000;0,84028
259,08401;15,24000;       1,22669;80,50659;49,00000;20,00000;0,84026
259,17001;15,24667;       1,22712;80,50608;49,00000;20,00000;0,84024
259,27399;15,25333;       1,22750;80,50607;50,00000;20,00000;0,84022
259,38199;15,26000;       1,22789;80,50605;50,00000;20,00000;0,84020
259,48300;15,26667;       1,22836;80,50555;51,00000;20,00000;0,84018
259,57300;15,27333;       1,22870;80,50504;51,00000;20,00000;0,84017
259,68100;15,28000;       1,22904;80,50454;49,00000;20,00000;0,84015
259,78000;15,28667;       1,22920;80,50405;49,00000;20,00000;0,84013
259,87900;15,29333;       1,22922;80,50355;50,00000;20,00000;0,84011
259,97101;15,30000;       1,22947;80,50305;50,00000;20,00000;0,84010
260,07800;15,30667;       1,22954;80,50255;50,00000;20,00000;0,84008
260,18201;15,31333;       1,22971;80,50206;50,00000;20,00000;0,84006
260,27701;15,32000;       1,23000;80,50107;50,00000;20,00000;0,84004
260,36899;15,32667;       1,23016;80,49958;49,00000;20,00000;0,84003
260,47400;15,33333;       1,23001;80,49809;49,00000;20,00000;0,84001
260,57901;15,34000;       1,22990;80,49710;51,00000;20,00000;0,83999
260,67801;15,34667;       1,23002;80,49610;52,00000;20,00000;0,83997
260,77200;15,35333;       1,23004;80,49510;52,00000;20,00000;0,83995
260,87500;15,36000;       1,22993;80,49410;52,00000;20,00000;0,83993
260,98001;15,36667;       1,22996;80,49212;49,00000;20,00000;0,83991
261,08099;15,37333;       1,22999;80,49064;49,00000;20,00000;0,83990
261,17200;15,38000;       1,22974;80,48966;49,00000;20,00000;0,83988
261,27200;15,38667;       1,22937;80,48867;51,00000;20,00000;0,83986
261,37701;15,39333;       1,22917;80,48670;51,00000;20,00000;0,83984
261,46600;15,40000;       1,22897;80,48521;49,00000;20,00000;0,83983
261,57501;15,40667;       1,22869;80,48421;49,00000;20,00000;0,83981
261,67401;15,41333;       1,22840;80,48271;50,00000;20,00000;0,83979
261,77200;15,42000;       1,22771;80,48121;50,00000;20,00000;0,83977
261,87500;15,42667;       1,22734;80,48020;50,00000;20,00000;0,83975
261,97400;15,43333;       1,22696;80,47870;50,00000;20,00000;0,83973
262,07800;15,44000;       1,22641;80,47719;50,00000;20,00000;0,83971
262,17899;15,44667;       1,22567;80,47471;49,00000;20,00000;0,83970
262,28000;15,45333;       1,22517;80,47223;49,00000;20,00000;0,83968
262,37601;15,46000;       1,22430;80,47025;51,00000;20,00000;0,83966
262,48599;15,46667;       1,22330;80,46778;51,00000;20,00000;0,83964
262,57401;15,47333;       1,22225;80,46629;52,00000;20,00000;0,83962
262,67099;15,48000;       1,22169;80,46529;52,00000;20,00000;0,83961
262,78400;15,48667;       1,22096;80,46429;49,00000;20,00000;0,83959
262,87299;15,49333;       1,22009;80,46280;49,00000;20,00000;0,83957
262,97800;15,50000;       1,21922;80,46131;49,00000;20,00000;0,83955
263,08301;15,50667;       1,21827;80,46032;51,00000;20,00000;0,83953
263,17200;15,51333;       1,21731;80,45884;51,00000;20,00000;0,83951
263,27399;15,52000;       1,21617;80,45736;51,00000;20,00000;0,83950
263,37799;15,52667;       1,21477;80,45588;51,00000;20,00000;0,83948
263,47101;15,53333;       1,21332;80,45441;49,00000;20,00000;0,83946
263,57199;15,54000;       1,21214;80,45293;49,00000;20,00000;0,83944
263,66901;15,54667;       1,21087;80,45194;49,00000;20,00000;0,83942
263,76300;15,55333;       1,20923;80,45046;50,00000;20,00000;0,83940
263,87399;15,56000;       1,20765;80,44749;50,00000;20,00000;0,83938
263,96701;15,56667;       1,20602;80,44551;49,00000;20,00000;0,83937
264,06699;15,57333;       1,20435;80,44304;49,00000;20,00000;0,83935
264,16800;15,58000;       1,20272;80,44056;49,00000;20,00000;0,83933
264,26901;15,58667;       1,20100;80,43858;49,00000;20,00000;0,83931
264,36301;15,59333;       1,19928;80,43317;51,00000;20,00000;0,83929
264,46100;15,60000;       1,19730;80,42974;51,00000;20,00000;0,83927
264,55701;15,60667;       1,19540;80,42579;50,00000;20,00000;0,83926
264,66299;15,61333;       1,19346;80,42430;50,00000;20,00000;0,83924
264,76199;15,62000;       1,19120;80,42379;49,00000;20,00000;0,83922
264,85999;15,62667;       1,18912;80,42230;49,00000;20,00000;0,83920
264,95801;15,63333;       1,18709;80,42032;51,00000;20,00000;0,83918
265,06601;15,64000;       1,18493;80,41835;52,00000;20,00000;0,83916
265,16400;15,64667;       1,18254;80,41638;52,00000;20,00000;0,83914
265,24899;15,65333;       1,18023;80,41391;49,00000;20,00000;0,83913
265,35199;15,66000;       1,17784;80,41096;49,00000;20,00000;0,83911
265,45401;15,66667;       1,17550;80,40898;49,00000;20,00000;0,83909
265,55701;15,67333;       1,17297;80,40454;50,00000;20,00000;0,83907
265,65201;15,68000;       1,17058;80,40256;50,00000;20,00000;0,83905
265,74899;15,68667;       1,16783;80,40057;50,00000;20,00000;0,83903
265,84900;15,69333;       1,16522;80,39907;50,00000;20,00000;0,83901
265,95300;15,70000;       1,16251;80,39756;49,00000;20,00000;0,83899
266,05701;15,70667;       1,15954;80,39117;49,00000;20,00000;0,83897
266,14499;15,71333;       1,15679;80,38575;51,00000;20,00000;0,83896
266,24799;15,72000;       1,15395;80,38279;50,00000;20,00000;0,83894
266,34698;15,72667;       1,15107;80,38229;50,00000;20,00000;0,83892
266,44601;15,73333;       1,14841;80,38227;50,00000;20,00000;0,83890
266,54599;15,74000;       1,14526;80,38076;49,00000;20,00000;0,83888
266,65100;15,74667;       1,14188;80,37827;49,00000;20,00000;0,83886
266,74100;15,75333;       1,13868;80,37483;51,00000;20,00000;0,83884
266,84900;15,76000;       1,13549;80,37238;51,00000;20,00000;0,83882
266,93799;15,76667;       1,13238;80,36647;51,00000;20,00000;0,83881
267,04300;15,77333;       1,12936;80,36104;51,00000;20,00000;0,83879
267,13300;15,78000;       1,12625;80,35808;51,00000;20,00000;0,83877
267,24500;15,78667;       1,12301;80,35757;49,00000;20,00000;0,83875
267,33499;15,79333;       1,11945;80,35657;49,00000;20,00000;0,83873
267,44400;15,80000;       1,11598;80,35459;50,00000;20,00000;0,83871
267,53601;15,80667;       1,11247;80,34965;50,00000;20,00000;0,83869
267,63599;15,81333;       1,10905;80,34669;50,00000;20,00000;0,83867
267,73099;15,82000;       1,10562;80,34274;49,00000;20,00000;0,83866
267,83600;15,82667;       1,10216;80,33929;49,00000;20,00000;0,83864
267,93600;15,83333;       1,09851;80,33634;50,00000;20,00000;0,83862
268,03299;15,84000;       1,09495;80,33290;50,00000;20,00000;0,83860
268,12701;15,84667;       1,09135;80,32946;50,00000;20,00000;0,83858
268,22601;15,85333;       1,08766;80,32405;50,00000;20,00000;0,83856
268,31500;15,86000;       1,08414;80,31961;49,00000;20,00000;0,83854
268,41901;15,86667;       1,08040;80,31667;49,00000;20,00000;0,83852
268,51501;15,87333;       1,07662;80,31322;51,00000;20,00000;0,83850
268,61801;15,88000;       1,07275;80,30681;51,00000;20,00000;0,83848
268,72299;15,88667;       1,06884;80,30039;51,00000;20,00000;0,83846
268,81100;15,89333;       1,06518;80,29840;51,00000;20,00000;0,83845
268,91299;15,90000;       1,06136;80,29542;51,00000;20,00000;0,83843
269,01599;15,90667;       1,05744;80,29046;49,00000;20,00000;0,83841
269,11899;15,91333;       1,05348;80,28551;49,00000;20,00000;0,83839
269,21701;15,92000;       1,04965;80,27860;50,00000;20,00000;0,83837
269,32199;15,92667;       1,04574;80,27514;50,00000;20,00000;0,83835
269,41599;15,93333;       1,04186;80,27021;49,00000;20,00000;0,83833
269,51199;15,94000;       1,03799;80,26480;49,00000;20,00000;0,83831
269,60999;15,94667;       1,03407;80,26036;49,00000;20,00000;0,83829
269,70300;15,95333;       1,03001;80,25396;50,00000;20,00000;0,83827
269,81000;15,96000;       1,02587;80,25050;50,00000;20,00000;0,83825
269,90399;15,96667;       1,02182;80,24555;50,00000;20,00000;0,83823
270,00699;15,97333;       1,01777;80,23666;50,00000;20,00000;0,83821
270,10599;15,98000;       1,01362;80,22977;49,00000;20,00000;0,83819
270,20099;15,98667;       1,00952;80,22781;49,00000;20,00000;0,83818
270,30399;15,99333;       1,00538;80,22092;51,00000;20,00000;0,83816
270,39200;16,00000;       1,00132;80,21206;51,00000;20,00000;0,83814
270,49899;16,00667;       0,99732;80,20518;51,00000;20,00000;0,83812
270,59500;16,01333;       0,99335;80,20321;52,00000;20,00000;0,83810
270,68799;16,02000;       0,98939;80,19289;52,00000;20,00000;0,83808
270,78799;16,02667;       0,98538;80,18453;49,00000;20,00000;0,83806
270,88199;16,03333;       0,98110;80,17961;49,00000;20,00000;0,83804
270,97900;16,04000;       0,97691;80,17074;50,00000;20,00000;0,83802
271,07300;16,04667;       0,97267;80,16482;50,00000;20,00000;0,83800
271,17599;16,05333;       0,96866;80,15594;50,00000;20,00000;0,83798
271,28000;16,06000;       0,96487;80,15051;50,00000;20,00000;0,83796
271,38800;16,06667;       0,96078;80,14509;49,00000;20,00000;0,83794
271,47299;16,07333;       0,95645;80,13624;49,00000;20,00000;0,83793
271,56799;16,08000;       0,95257;80,13032;50,00000;20,00000;0,83791
271,66400;16,08667;       0,94847;80,12096;50,00000;20,00000;0,83789
271,76401;16,09333;       0,94432;80,11606;50,00000;20,00000;0,83787
271,85901;16,10000;       0,94022;80,11311;49,00000;20,00000;0,83785
271,96301;16,10667;       0,93625;80,10177;49,00000;20,00000;0,83783
272,05600;16,11333;       0,93211;80,09585;50,00000;20,00000;0,83781
272,15900;16,12000;       0,92805;80,08697;50,00000;20,00000;0,83779
272,25601;16,12667;       0,92399;80,08103;50,00000;20,00000;0,83777
272,36401;16,13333;       0,91989;80,07215;51,00000;20,00000;0,83775
272,45200;16,14000;       0,91583;80,06626;51,00000;20,00000;0,83773
272,55099;16,14667;       0,91164;80,05742;49,00000;20,00000;0,83771
272,64200;16,15333;       0,90749;80,05152;49,00000;20,00000;0,83769
272,74200;16,16000;       0,90339;80,04266;50,00000;20,00000;0,83767
272,84100;16,16667;       0,89964;80,03724;50,00000;20,00000;0,83765
272,94000;16,17333;       0,89585;80,03181;50,00000;20,00000;0,83763
273,03201;16,18000;       0,89170;80,02244;50,00000;20,00000;0,83761
273,13800;16,18667;       0,88769;80,01258;51,00000;20,00000;0,83759
273,23999;16,19333;       0,88386;80,00714;51,00000;20,00000;0,83757
273,32300;16,20000;       0,88002;79,99825;49,00000;20,00000;0,83756
273,43701;16,20667;       0,87623;79,99232;49,00000;20,00000;0,83753
273,53500;16,21333;       0,87244;79,98344;50,00000;20,00000;0,83751
273,63199;16,22000;       0,86860;79,97752;50,00000;20,00000;0,83749
273,73700;16,22667;       0,86482;79,96866;49,00000;20,00000;0,83747
273,82501;16,23333;       0,86111;79,96276;50,00000;20,00000;0,83746
273,91800;16,24000;       0,85727;79,95388;49,00000;20,00000;0,83744
274,01901;16,24667;       0,85335;79,94846;49,00000;20,00000;0,83742
274,12000;16,25333;       0,84960;79,94306;51,00000;20,00000;0,83740
274,21399;16,26000;       0,84581;79,93373;51,00000;20,00000;0,83738
274,31201;16,26667;       0,84206;79,92388;51,00000;20,00000;0,83736
274,40799;16,27333;       0,83881;79,91847;51,00000;20,00000;0,83734
274,49600;16,28000;       0,83506;79,90960;49,00000;20,00000;0,83732
274,60800;16,28667;       0,83140;79,90368;49,00000;20,00000;0,83730
274,70001;16,29333;       0,82788;79,89432;51,00000;20,00000;0,83728
274,80301;16,30000;       0,82431;79,88446;51,00000;20,00000;0,83726
274,89401;16,30667;       0,82074;79,87953;52,00000;20,00000;0,83724
274,99701;16,31333;       0,81717;79,87312;52,00000;20,00000;0,83722
275,09500;16,32000;       0,81374;79,86475;49,00000;20,00000;0,83720
275,18701;16,32667;       0,81035;79,85539;49,00000;20,00000;0,83718
275,28799;16,33333;       0,80691;79,84948;50,00000;20,00000;0,83716
275,37900;16,34000;       0,80339;79,84011;50,00000;20,00000;0,83714
275,48199;16,34667;       0,80009;79,83026;50,00000;20,00000;0,83712
275,58499;16,35333;       0,79679;79,82039;50,00000;20,00000;0,83710
275,67801;16,36000;       0,79349;79,81495;50,00000;20,00000;0,83708
275,77701;16,36667;       0,79041;79,80560;49,00000;20,00000;0,83706
275,87299;16,37333;       0,78738;79,79576;49,00000;20,00000;0,83704
275,96899;16,38000;       0,78421;79,79033;51,00000;20,00000;0,83702
276,06799;16,38667;       0,78127;79,78146;51,00000;20,00000;0,83700
276,16699;16,39333;       0,77833;79,77553;52,00000;20,00000;0,83698
276,26401;16,40000;       0,77538;79,76615;49,00000;20,00000;0,83696
276,36099;16,40667;       0,77235;79,75629;49,00000;20,00000;0,83694
276,47101;16,41333;       0,76946;79,75134;49,00000;20,00000;0,83692
276,56000;16,42000;       0,76642;79,74492;49,00000;20,00000;0,83690
276,66199;16,42667;       0,76339;79,73655;51,00000;20,00000;0,83688
276,76099;16,43333;       0,76040;79,72670;51,00000;20,00000;0,83686
276,85300;16,44000;       0,75750;79,71686;51,00000;20,00000;0,83684
276,95001;16,44667;       0,75474;79,71145;52,00000;20,00000;0,83682
277,04501;16,45333;       0,75215;79,70211;52,00000;20,00000;0,83680
277,14600;16,46000;       0,74961;79,69227;49,00000;20,00000;0,83678
277,23901;16,46667;       0,74707;79,68734;49,00000;20,00000;0,83676
277,32999;16,47333;       0,74449;79,68093;50,00000;20,00000;0,83674
277,42999;16,48000;       0,74195;79,67257;50,00000;20,00000;0,83672
277,52701;16,48667;       0,73945;79,66322;50,00000;20,00000;0,83670
277,62500;16,49333;       0,73722;79,65731;50,00000;20,00000;0,83668
277,73599;16,50000;       0,73491;79,64844;49,00000;20,00000;0,83665
277,81601;16,50667;       0,73264;79,64253;49,00000;20,00000;0,83664
277,91699;16,51333;       0,73032;79,63364;51,00000;20,00000;0,83662
278,01300;16,52000;       0,72796;79,62772;51,00000;20,00000;0,83660
278,10999;16,52667;       0,72569;79,61836;52,00000;20,00000;0,83658
278,21301;16,53333;       0,72387;79,60852;50,00000;20,00000;0,83655
278,31000;16,54000;       0,72168;79,60309;49,00000;20,00000;0,83653
278,41000;16,54667;       0,71982;79,59373;49,00000;20,00000;0,83651
278,50500;16,55333;       0,71772;79,58289;49,00000;20,00000;0,83649
278,59299;16,56000;       0,71581;79,57107;51,00000;20,00000;0,83647
278,69800;16,56667;       0,71390;79,56712;51,00000;20,00000;0,83645
278,79901;16,57333;       0,71189;79,55579;51,00000;20,00000;0,83643
278,89001;16,58000;       0,70998;79,54740;51,00000;20,00000;0,83641
278,99100;16,58667;       0,70825;79,54442;51,00000;20,00000;0,83639
279,08499;16,59333;       0,70705;79,53457;49,00000;20,00000;0,83637
279,17700;16,60000;       0,70554;79,52668;49,00000;20,00000;0,83635
279,29401;16,60667;       0,70390;79,51730;50,00000;20,00000;0,83633
279,37900;16,61333;       0,70239;79,50743;50,00000;20,00000;0,83631
279,48499;16,62000;       0,70093;79,49855;50,00000;20,00000;0,83629
279,57800;16,62667;       0,69968;79,49262;50,00000;20,00000;0,83627
279,68500;16,63333;       0,69831;79,48275;49,00000;20,00000;0,83624
279,76901;16,64000;       0,69693;79,47291;49,00000;20,00000;0,83623
279,86499;16,64667;       0,69560;79,46407;50,00000;20,00000;0,83621
279,97198;16,65333;       0,69436;79,45816;50,00000;20,00000;0,83618
280,05600;16,66000;       0,69330;79,44830;50,00000;20,00000;0,83617
280,16000;16,66667;       0,69220;79,43844;50,00000;20,00000;0,83614
280,25800;16,67333;       0,69150;79,42956;49,00000;20,00000;0,83612
280,35599;16,68000;       0,69070;79,42364;49,00000;20,00000;0,83610
280,45700;16,68667;       0,68978;79,41378;51,00000;20,00000;0,83608
280,54901;16,69333;       0,68881;79,40393;51,00000;20,00000;0,83606
280,65302;16,70000;       0,68784;79,39407;51,00000;20,00000;0,83604
280,73700;16,70667;       0,68745;79,39062;51,00000;20,00000;0,83602
280,84399;16,71333;       0,68675;79,38126;49,00000;20,00000;0,83600
280,93301;16,72000;       0,68613;79,37042;49,00000;20,00000;0,83598
281,04099;16,72667;       0,68557;79,36449;50,00000;20,00000;0,83596
281,13199;16,73333;       0,68505;79,35463;50,00000;20,00000;0,83594
281,22800;16,74000;       0,68452;79,34574;50,00000;20,00000;0,83592
281,33099;16,74667;       0,68405;79,33981;50,00000;20,00000;0,83590
281,42599;16,75333;       0,68352;79,33094;50,00000;20,00000;0,83587
281,51801;16,76000;       0,68341;79,32503;51,00000;20,00000;0,83586
281,62399;16,76667;       0,68342;79,31517;49,00000;20,00000;0,83583
281,72101;16,77333;       0,68340;79,30532;49,00000;20,00000;0,83581
281,81400;16,78000;       0,68337;79,29644;50,00000;20,00000;0,83579
281,91599;16,78667;       0,68330;79,29053;50,00000;20,00000;0,83577
282,00299;16,79333;       0,68318;79,28067;49,00000;20,00000;0,83575
282,10699;16,80000;       0,68306;79,27081;49,00000;20,00000;0,83573
282,20200;16,80667;       0,68317;79,26095;49,00000;20,00000;0,83571
282,30801;16,81333;       0,68336;79,25749;49,00000;20,00000;0,83569
282,39700;16,82000;       0,68356;79,24960;49,00000;20,00000;0,83567
282,48999;16,82667;       0,68371;79,24121;50,00000;20,00000;0,83565
282,59698;16,83333;       0,68396;79,23233;50,00000;20,00000;0,83562
282,68600;16,84000;       0,68451;79,22639;50,00000;20,00000;0,83560
282,79001;16,84667;       0,68498;79,21650;50,00000;20,00000;0,83558
282,89301;16,85333;       0,68558;79,20759;49,00000;20,00000;0,83556
282,98801;16,86000;       0,68636;79,20262;50,00000;20,00000;0,83554
283,09399;16,86667;       0,68670;79,19670;50,00000;20,00000;0,83552
283,18799;16,87333;       0,68730;79,18685;52,00000;20,00000;0,83550
283,28500;16,88000;       0,68803;79,17798;52,00000;20,00000;0,83547
283,38000;16,88667;       0,68881;79,17206;49,00000;20,00000;0,83545
283,46899;16,89333;       0,68959;79,16220;49,00000;20,00000;0,83543
283,57700;16,90000;       0,69024;79,15332;50,00000;20,00000;0,83541
283,67499;16,90667;       0,69102;79,14739;50,00000;20,00000;0,83539
283,77100;16,91333;       0,69212;79,13850;50,00000;20,00000;0,83537
283,85699;16,92000;       0,69335;79,13256;50,00000;20,00000;0,83535
283,97400;16,92667;       0,69436;79,12269;50,00000;20,00000;0,83532
284,06500;16,93333;       0,69537;79,11380;49,00000;20,00000;0,83530
284,16299;16,94000;       0,69637;79,10787;49,00000;20,00000;0,83528
284,26700;16,94667;       0,69743;79,09898;51,00000;20,00000;0,83526
284,35699;16,95333;       0,69852;79,09306;51,00000;20,00000;0,83524
284,45801;16,96000;       0,69971;79,08418;52,00000;20,00000;0,83522
284,55200;16,96667;       0,70103;79,07824;52,00000;20,00000;0,83520
284,65399;16,97333;       0,70222;79,06836;49,00000;20,00000;0,83518
284,74500;16,98000;       0,70372;79,05948;49,00000;20,00000;0,83516
284,85199;16,98667;       0,70504;79,05454;49,00000;20,00000;0,83513
284,94199;16,99333;       0,70627;79,04859;50,00000;20,00000;0,83511
285,04401;17,00000;       0,70791;79,03969;51,00000;20,00000;0,83509
285,15100;17,00667;       0,70923;79,03375;50,00000;20,00000;0,83507
285,24799;17,01333;       0,71056;79,02386;50,00000;20,00000;0,83505
285,34799;17,02000;       0,71197;79,02136;49,00000;20,00000;0,83502
285,43799;17,02667;       0,71361;79,01546;49,00000;20,00000;0,83500
285,53101;17,03333;       0,71479;79,00463;49,00000;20,00000;0,83498
285,63199;17,04000;       0,71607;79,00166;50,00000;20,00000;0,83496
285,73199;17,04667;       0,71775;78,99672;50,00000;20,00000;0,83494
285,82800;17,05333;       0,71971;78,98931;49,00000;20,00000;0,83492
285,92200;17,06000;       0,72139;78,98043;49,00000;20,00000;0,83490
286,02802;17,06667;       0,72307;78,97450;49,00000;20,00000;0,83487
286,12100;17,07333;       0,72476;78,96465;50,00000;20,00000;0,83485
286,22101;17,08000;       0,72630;78,96217;51,00000;20,00000;0,83483
286,31400;17,08667;       0,72803;78,95280;51,00000;20,00000;0,83481
286,40100;17,09333;       0,73003;78,94293;49,00000;20,00000;0,83479
286,50400;17,10000;       0,73212;78,94191;49,00000;20,00000;0,83477
286,61301;17,10667;       0,73376;78,93548;50,00000;20,00000;0,83474
286,70700;17,11333;       0,73540;78,92757;49,00000;20,00000;0,83472
286,81400;17,12000;       0,73713;78,91917;51,00000;20,00000;0,83470
286,90201;17,12667;       0,73881;78,91766;51,00000;20,00000;0,83468
286,99899;17,13333;       0,74045;78,91319;50,00000;20,00000;0,83466
287,09201;17,14000;       0,74222;78,90530;50,00000;20,00000;0,83464
287,19800;17,14667;       0,74431;78,89543;50,00000;20,00000;0,83461
287,30301;17,15333;       0,74564;78,89245;50,00000;20,00000;0,83459
287,39099;17,16000;       0,74759;78,88355;50,00000;20,00000;0,83457
287,49600;17,16667;       0,74964;78,87466;50,00000;20,00000;0,83455
287,58899;17,17333;       0,75159;78,87266;49,00000;20,00000;0,83453
287,69199;17,18000;       0,75341;78,86623;49,00000;20,00000;0,83450
287,78699;17,18667;       0,75536;78,86079;49,00000;20,00000;0,83448
287,88800;17,19333;       0,75723;78,85337;49,00000;20,00000;0,83446
287,97900;17,20000;       0,75909;78,84497;50,00000;20,00000;0,83444
288,08701;17,20667;       0,76087;78,84296;51,00000;20,00000;0,83441
288,18100;17,21333;       0,76274;78,83653;51,00000;20,00000;0,83439
288,28299;17,22000;       0,76465;78,82862;49,00000;20,00000;0,83437
288,37500;17,22667;       0,76660;78,82022;49,00000;20,00000;0,83435
288,48199;17,23333;       0,76851;78,81822;49,00000;20,00000;0,83433
288,58301;17,24000;       0,77020;78,81179;51,00000;20,00000;0,83430
288,66901;17,24667;       0,77197;78,80389;51,00000;20,00000;0,83428
288,76199;17,25333;       0,77370;78,79551;50,00000;20,00000;0,83426
288,86600;17,26000;       0,77548;78,79402;50,00000;20,00000;0,83424
288,96600;17,26667;       0,77735;78,79153;50,00000;20,00000;0,83422
289,06000;17,27333;       0,77917;78,78412;50,00000;20,00000;0,83419
289,16299;17,28000;       0,78108;78,77917;50,00000;20,00000;0,83417
289,25900;17,28667;       0,78290;78,77421;50,00000;20,00000;0,83415
289,35501;17,29333;       0,78481;78,76777;50,00000;20,00000;0,83413
289,45001;17,30000;       0,78659;78,76478;49,00000;20,00000;0,83411
289,56299;17,30667;       0,78828;78,75933;49,00000;20,00000;0,83408
289,65601;17,31333;       0,79010;78,75439;51,00000;20,00000;0,83406
289,75500;17,32000;       0,79197;78,74944;51,00000;20,00000;0,83404
289,84201;17,32667;       0,79374;78,74301;51,00000;20,00000;0,83402
289,94501;17,33333;       0,79543;78,74003;51,00000;20,00000;0,83399
290,04099;17,34000;       0,79721;78,73459;50,00000;20,00000;0,83397
290,14401;17,34667;       0,79894;78,72963;49,00000;20,00000;0,83395
290,23999;17,35333;       0,80067;78,72318;49,00000;20,00000;0,83393
290,34698;17,36000;       0,80254;78,72067;50,00000;20,00000;0,83390
290,43600;17,36667;       0,80454;78,71721;50,00000;20,00000;0,83388
290,53299;17,37333;       0,80628;78,71376;50,00000;20,00000;0,83386
290,63300;17,38000;       0,80801;78,70635;50,00000;20,00000;0,83384
290,72800;17,38667;       0,80965;78,70189;50,00000;20,00000;0,83382
290,82599;17,39333;       0,81130;78,69890;50,00000;20,00000;0,83379
290,92499;17,40000;       0,81299;78,69589;50,00000;20,00000;0,83377
291,02701;17,40667;       0,81472;78,69239;50,00000;20,00000;0,83375
291,13000;17,41333;       0,81668;78,68892;50,00000;20,00000;0,83372
291,22601;17,42000;       0,81850;78,68152;49,00000;20,00000;0,83370
291,31900;17,42667;       0,82037;78,67704;49,00000;20,00000;0,83368
291,41800;17,43333;       0,82224;78,67405;51,00000;20,00000;0,83366
291,51599;17,44000;       0,82411;78,67105;51,00000;20,00000;0,83363
291,63300;17,44667;       0,82603;78,66756;52,00000;20,00000;0,83361
291,71799;17,45333;       0,82776;78,66407;52,00000;20,00000;0,83359
291,81799;17,46000;       0,82949;78,65665;50,00000;20,00000;0,83357
291,91800;17,46667;       0,83123;78,65118;49,00000;20,00000;0,83354
292,01901;17,47333;       0,83305;78,65015;49,00000;20,00000;0,83352
292,11801;17,48000;       0,83483;78,64817;51,00000;20,00000;0,83350
292,20801;17,48667;       0,83675;78,64323;51,00000;20,00000;0,83348
292,30099;17,49333;       0,83866;78,63926;51,00000;20,00000;0,83345
292,41501;17,50000;       0,84054;78,63183;50,00000;20,00000;0,83343
292,50500;17,50667;       0,84254;78,62637;50,00000;20,00000;0,83341
292,60800;17,51333;       0,84437;78,62533;50,00000;20,00000;0,83338
292,70700;17,52000;       0,84633;78,62330;50,00000;20,00000;0,83336
292,80801;17,52667;       0,84811;78,61835;50,00000;20,00000;0,83334
292,90500;17,53333;       0,84989;78,61439;50,00000;20,00000;0,83331
293,00601;17,54000;       0,85181;78,61141;49,00000;20,00000;0,83329
293,10101;17,54667;       0,85386;78,60595;49,00000;20,00000;0,83327
293,19101;17,55333;       0,85595;78,59902;51,00000;20,00000;0,83325
293,30099;17,56000;       0,85796;78,59553;51,00000;20,00000;0,83322
293,40100;17,56667;       0,85970;78,59549;52,00000;20,00000;0,83320
293,50601;17,57333;       0,86162;78,59495;50,00000;20,00000;0,83317
293,58899;17,58000;       0,86353;78,59245;49,00000;20,00000;0,83315
293,70300;17,58667;       0,86554;78,58650;49,00000;20,00000;0,83313
293,78601;17,59333;       0,86750;78,58350;50,00000;20,00000;0,83311
293,90100;17,60000;       0,86951;78,58149;50,00000;20,00000;0,83308
293,98999;17,60667;       0,87147;78,57898;50,00000;20,00000;0,83306
294,09399;17,61333;       0,87339;78,57303;50,00000;20,00000;0,83304
294,19400;17,62000;       0,87535;78,56807;50,00000;20,00000;0,83301
294,29599;17,62667;       0,87736;78,56556;50,00000;20,00000;0,83299
294,39301;17,63333;       0,87941;78,56502;50,00000;20,00000;0,83297
294,49301;17,64000;       0,88151;78,56255;50,00000;20,00000;0,83294
294,57199;17,64667;       0,88383;78,55762;50,00000;20,00000;0,83292
294,67801;17,65333;       0,88602;78,55465;50,00000;20,00000;0,83290
294,78500;17,66000;       0,88799;78,55265;49,00000;20,00000;0,83287
294,87000;17,66667;       0,89004;78,55015;49,00000;20,00000;0,83285
294,97800;17,67333;       0,89218;78,54815;49,00000;20,00000;0,83283
295,07501;17,68000;       0,89428;78,54663;50,00000;20,00000;0,83281
295,17099;17,68667;       0,89625;78,54413;50,00000;20,00000;0,83278
295,27200;17,69333;       0,89830;78,53868;50,00000;20,00000;0,83276
295,37299;17,70000;       0,90036;78,53422;49,00000;20,00000;0,83274
295,46500;17,70667;       0,90245;78,53073;50,00000;20,00000;0,83271
295,56799;17,71333;       0,90460;78,53069;49,00000;20,00000;0,83269
295,66400;17,72000;       0,90674;78,53065;49,00000;20,00000;0,83267
295,76700;17,72667;       0,90903;78,52913;51,00000;20,00000;0,83264
295,86899;17,73333;       0,91117;78,52712;51,00000;20,00000;0,83262
295,96399;17,74000;       0,91314;78,52412;51,00000;20,00000;0,83260
296,06000;17,74667;       0,91519;78,52210;51,00000;20,00000;0,83257
296,15201;17,75333;       0,91715;78,52011;51,00000;20,00000;0,83255
296,26700;17,76000;       0,91917;78,51762;49,00000;20,00000;0,83252
296,36099;17,76667;       0,92131;78,51562;50,00000;20,00000;0,83250
296,45300;17,77333;       0,92355;78,51361;50,00000;20,00000;0,83248
296,55099;17,78000;       0,92569;78,51012;50,00000;20,00000;0,83246
296,65799;17,78667;       0,92784;78,50664;50,00000;20,00000;0,83243
296,75500;17,79333;       0,92999;78,50315;50,00000;20,00000;0,83241
296,85001;17,80000;       0,93218;78,50064;49,00000;20,00000;0,83239
296,95099;17,80667;       0,93455;78,50060;50,00000;20,00000;0,83236
297,04999;17,81333;       0,93666;78,50055;50,00000;20,00000;0,83234
297,15302;17,82000;       0,93871;78,50051;50,00000;20,00000;0,83231
297,25299;17,82667;       0,94059;78,49949;50,00000;20,00000;0,83229
297,34900;17,83333;       0,94269;78,49798;49,00000;20,00000;0,83227
297,44199;17,84000;       0,94475;78,49646;49,00000;20,00000;0,83224
297,54599;17,84667;       0,94681;78,49445;49,00000;20,00000;0,83222
297,64200;17,85333;       0,94855;78,49291;50,00000;20,00000;0,83220
297,73999;17,86000;       0,95083;78,48989;50,00000;20,00000;0,83217
297,84201;17,86667;       0,95293;78,48789;51,00000;20,00000;0,83215
297,95901;17,87333;       0,95500;78,48638;51,00000;20,00000;0,83212
298,04001;17,88000;       0,95701;78,48388;49,00000;20,00000;0,83210
298,13901;17,88667;       0,95929;78,48186;49,00000;20,00000;0,83208
298,24200;17,89333;       0,96099;78,48034;49,00000;20,00000;0,83205
298,34399;17,90000;       0,96287;78,47881;50,00000;20,00000;0,83203
298,43701;17,90667;       0,96497;78,47727;50,00000;20,00000;0,83200
298,54001;17,91333;       0,96721;78,47626;50,00000;20,00000;0,83198
298,64600;17,92000;       0,96914;78,47476;52,00000;20,00000;0,83195
298,73801;17,92667;       0,97110;78,47030;49,00000;20,00000;0,83193
298,83701;17,93333;       0,97316;78,46681;49,00000;20,00000;0,83191
298,92999;17,94000;       0,97517;78,46333;50,00000;20,00000;0,83189
299,02701;17,94667;       0,97728;78,46082;50,00000;20,00000;0,83186
299,13699;17,95333;       0,97943;78,46078;50,00000;20,00000;0,83184
299,23199;17,96000;       0,98149;78,46073;50,00000;20,00000;0,83181
299,33801;17,96667;       0,98346;78,46068;50,00000;20,00000;0,83179
299,42801;17,97333;       0,98543;78,46064;49,00000;20,00000;0,83177
299,53601;17,98000;       0,98727;78,45962;49,00000;20,00000;0,83174
299,63300;17,98667;       0,98901;78,45812;51,00000;20,00000;0,83172
299,72501;17,99333;       0,99084;78,45661;51,00000;20,00000;0,83169
299,82101;18,00000;       0,99290;78,45559;52,00000;20,00000;0,83167
299,92099;18,00667;       0,99501;78,45309;52,00000;20,00000;0,83165
300,01501;18,01333;       0,99693;78,45203;49,00000;20,00000;0,83162
300,12701;18,02000;       0,99868;78,45048;49,00000;20,00000;0,83160
300,22101;18,02667;       1,00052;78,44946;49,00000;20,00000;0,83157
300,33099;18,03333;       1,00240;78,44795;50,00000;20,00000;0,83155
300,43399;18,04000;       1,00424;78,44692;51,00000;20,00000;0,83152
300,52100;18,04667;       1,00611;78,44541;51,00000;20,00000;0,83150
300,62000;18,05333;       1,00804;78,44440;51,00000;20,00000;0,83148
300,71799;18,06000;       1,00997;78,44339;51,00000;20,00000;0,83145
300,81601;18,06667;       1,01185;78,44336;49,00000;20,00000;0,83143
300,91699;18,07333;       1,01364;78,44234;49,00000;20,00000;0,83140
301,01099;18,08000;       1,01543;78,44132;50,00000;20,00000;0,83138
301,10999;18,08667;       1,01717;78,43981;50,00000;20,00000;0,83136
301,21301;18,09333;       1,01901;78,43879;50,00000;20,00000;0,83133
301,30200;18,10000;       1,02089;78,43825;50,00000;20,00000;0,83131
301,41199;18,10667;       1,02296;78,43820;49,00000;20,00000;0,83128
301,50800;18,11333;       1,02488;78,43717;49,00000;20,00000;0,83126
301,60901;18,12000;       1,02672;78,43615;49,00000;20,00000;0,83123
301,71201;18,12667;       1,02842;78,43561;51,00000;20,00000;0,83121
301,80899;18,13333;       1,02967;78,43458;52,00000;20,00000;0,83118
301,89899;18,14000;       1,03160;78,43359;52,00000;20,00000;0,83116
301,99500;18,14667;       1,03357;78,43308;52,00000;20,00000;0,83114
302,09299;18,15333;       1,03523;78,43256;49,00000;20,00000;0,83111
302,19800;18,16000;       1,03711;78,43155;50,00000;20,00000;0,83109
302,28900;18,16667;       1,03904;78,43052;49,00000;20,00000;0,83106
302,39001;18,17333;       1,04088;78,42998;51,00000;20,00000;0,83104
302,49200;18,18000;       1,04272;78,42895;51,00000;20,00000;0,83101
302,59601;18,18667;       1,04433;78,42645;51,00000;20,00000;0,83099
302,68900;18,19333;       1,04590;78,42493;50,00000;20,00000;0,83097
302,79501;18,20000;       1,04765;78,42342;50,00000;20,00000;0,83094
302,88000;18,20667;       1,04934;78,42190;50,00000;20,00000;0,83092
302,98401;18,21333;       1,05105;78,41989;50,00000;20,00000;0,83089
303,09299;18,22000;       1,05271;78,41838;50,00000;20,00000;0,83087
303,18399;18,22667;       1,05446;78,41735;49,00000;20,00000;0,83084
303,28000;18,23333;       1,05598;78,41633;49,00000;20,00000;0,83082
303,38101;18,24000;       1,05764;78,41578;49,00000;20,00000;0,83079
303,48300;18,24667;       1,05925;78,41572;49,00000;20,00000;0,83077
303,57501;18,25333;       1,06091;78,41520;49,00000;20,00000;0,83075
303,68701;18,26000;       1,06257;78,41467;51,00000;20,00000;0,83072
303,78000;18,26667;       1,06427;78,41463;50,00000;20,00000;0,83069
303,88400;18,27333;       1,06585;78,41460;50,00000;20,00000;0,83067
303,97699;18,28000;       1,06737;78,41456;49,00000;20,00000;0,83065
304,07300;18,28667;       1,06871;78,41401;49,00000;20,00000;0,83062
304,17099;18,29333;       1,07010;78,41396;49,00000;20,00000;0,83060
304,27802;18,30000;       1,07158;78,41393;51,00000;20,00000;0,83057
304,37299;18,30667;       1,07310;78,41390;51,00000;20,00000;0,83055
304,47601;18,31333;       1,07472;78,41386;52,00000;20,00000;0,83052
304,57001;18,32000;       1,07633;78,41332;52,00000;20,00000;0,83050
304,67700;18,32667;       1,07790;78,41279;49,00000;20,00000;0,83047
304,76999;18,33333;       1,07961;78,41275;49,00000;20,00000;0,83045
304,86600;18,34000;       1,08081;78,41222;50,00000;20,00000;0,83042
304,97000;18,34667;       1,08234;78,41168;50,00000;20,00000;0,83040
305,06100;18,35333;       1,08395;78,41114;50,00000;20,00000;0,83037
305,17300;18,36000;       1,08544;78,41060;50,00000;20,00000;0,83035
305,26700;18,36667;       1,08705;78,41007;49,00000;20,00000;0,83032
305,37299;18,37333;       1,08835;78,40954;49,00000;20,00000;0,83030
305,46500;18,38000;       1,08974;78,40902;50,00000;20,00000;0,83027
305,56400;18,38667;       1,09117;78,40850;50,00000;20,00000;0,83025
305,65201;18,39333;       1,09256;78,40798;50,00000;20,00000;0,83023
305,75500;18,40000;       1,09391;78,40744;50,00000;20,00000;0,83020
305,86200;18,40667;       1,09543;78,40690;50,00000;20,00000;0,83017
305,95700;18,41333;       1,09696;78,40639;50,00000;20,00000;0,83015
306,04901;18,42000;       1,09835;78,40588;49,00000;20,00000;0,83013
306,15201;18,42667;       1,09897;78,40536;49,00000;20,00000;0,83010
306,24899;18,43333;       1,10054;78,40482;51,00000;20,00000;0,83007
306,34601;18,44000;       1,10193;78,40429;51,00000;20,00000;0,83005
306,44400;18,44667;       1,10327;78,40375;51,00000;20,00000;0,83003
306,55801;18,45333;       1,10458;78,40322;51,00000;20,00000;0,83000
306,64801;18,46000;       1,10583;78,40268;49,00000;20,00000;0,82997
306,73700;18,46667;       1,10717;78,40215;49,00000;20,00000;0,82995
306,85199;18,47333;       1,10848;78,40163;50,00000;20,00000;0,82992
306,94000;18,48000;       1,10973;78,40110;50,00000;20,00000;0,82990
307,04300;18,48667;       1,11103;78,40057;50,00000;20,00000;0,82987
307,13400;18,49333;       1,11238;78,40004;50,00000;20,00000;0,82985
307,24701;18,50000;       1,11373;78,39952;49,00000;20,00000;0,82982
307,33899;18,50667;       1,11507;78,39899;49,00000;20,00000;0,82980
307,43399;18,51333;       1,11633;78,39846;50,00000;20,00000;0,82977
307,53201;18,52000;       1,11758;78,39792;50,00000;20,00000;0,82975
307,62601;18,52667;       1,11906;78,39741;50,00000;20,00000;0,82972
307,72699;18,53333;       1,12000;78,39690;50,00000;20,00000;0,82970
307,82999;18,54000;       1,12117;78,39636;49,00000;20,00000;0,82967
307,92599;18,54667;       1,12238;78,39582;49,00000;20,00000;0,82965
308,02899;18,55333;       1,12355;78,39527;50,00000;20,00000;0,82962
308,12701;18,56000;       1,12467;78,39473;50,00000;20,00000;0,82960
308,23001;18,56667;       1,12579;78,39419;51,00000;20,00000;0,82957
308,33099;18,57333;       1,12687;78,39366;51,00000;20,00000;0,82954
308,43100;18,58000;       1,12803;78,39361;49,00000;20,00000;0,82952
308,52100;18,58667;       1,12924;78,39308;49,00000;20,00000;0,82950
308,61899;18,59333;       1,13036;78,39304;50,00000;20,00000;0,82947
308,72900;18,60000;       1,13144;78,39300;50,00000;20,00000;0,82944
308,82599;18,60667;       1,13252;78,39296;50,00000;20,00000;0,82942
308,92099;18,61333;       1,13359;78,39243;50,00000;20,00000;0,82939
309,02100;18,62000;       1,13417;78,39239;52,00000;20,00000;0,82937
309,11600;18,62667;       1,13538;78,39234;52,00000;20,00000;0,82934
309,21899;18,63333;       1,13687;78,39229;49,00000;20,00000;0,82932
309,31601;18,64000;       1,13794;78,39228;49,00000;20,00000;0,82929
309,41901;18,64667;       1,13898;78,39227;49,00000;20,00000;0,82926
309,51401;18,65333;       1,14019;78,39224;50,00000;20,00000;0,82924
309,60300;18,66000;       1,14131;78,39221;50,00000;20,00000;0,82922
309,70300;18,66667;       1,14243;78,39218;50,00000;20,00000;0,82919
309,81100;18,67333;       1,14342;78,39215;50,00000;20,00000;0,82916
309,90302;18,68000;       1,14440;78,39211;49,00000;20,00000;0,82914
310,00500;18,68667;       1,14534;78,39207;50,00000;20,00000;0,82911
310,09698;18,69333;       1,14633;78,39203;50,00000;20,00000;0,82909
310,19601;18,70000;       1,14741;78,39199;51,00000;20,00000;0,82906
310,30801;18,70667;       1,14840;78,39196;51,00000;20,00000;0,82903
310,39999;18,71333;       1,14947;78,39193;50,00000;20,00000;0,82901
310,49600;18,72000;       1,15055;78,39191;50,00000;20,00000;0,82899
310,59201;18,72667;       1,15158;78,39188;50,00000;20,00000;0,82896
310,68701;18,73333;       1,15266;78,39185;49,00000;20,00000;0,82894
310,79001;18,74000;       1,15301;78,39181;51,00000;20,00000;0,82891
310,87900;18,74667;       1,15399;78,39176;51,00000;20,00000;0,82889
310,99100;18,75333;       1,15512;78,39173;51,00000;20,00000;0,82886
311,08200;18,76000;       1,15592;78,39170;52,00000;20,00000;0,82883
311,19101;18,76667;       1,15692;78,39167;52,00000;20,00000;0,82880
311,28900;18,77333;       1,15786;78,39163;49,00000;20,00000;0,82878
311,37399;18,78000;       1,15875;78,39159;49,00000;20,00000;0,82876
311,47900;18,78667;       1,15965;78,39154;50,00000;20,00000;0,82873
311,57599;18,79333;       1,16023;78,39148;50,00000;20,00000;0,82870
311,67999;18,80000;       1,16122;78,39145;50,00000;20,00000;0,82868
311,78000;18,80667;       1,16239;78,39141;50,00000;20,00000;0,82865
311,88901;18,81333;       1,16338;78,39136;49,00000;20,00000;0,82862
311,97400;18,82000;       1,16436;78,39132;49,00000;20,00000;0,82860
312,08499;18,82667;       1,16526;78,39128;49,00000;20,00000;0,82857
312,17700;18,83333;       1,16598;78,39124;49,00000;20,00000;0,82855
312,27499;18,84000;       1,16674;78,39120;50,00000;20,00000;0,82852
312,37701;18,84667;       1,16750;78,39117;50,00000;20,00000;0,82849
312,46799;18,85333;       1,16840;78,39113;50,00000;20,00000;0,82847
312,57901;18,86000;       1,16930;78,39109;50,00000;20,00000;0,82844
312,67300;18,86667;       1,17006;78,39106;49,00000;20,00000;0,82842
312,76401;18,87333;       1,17082;78,39103;49,00000;20,00000;0,82839
312,87601;18,88000;       1,17159;78,39101;51,00000;20,00000;0,82836
312,96500;18,88667;       1,17244;78,39099;51,00000;20,00000;0,82834
313,05899;18,89333;       1,17324;78,39096;52,00000;20,00000;0,82831
313,15399;18,90000;       1,17391;78,39091;52,00000;20,00000;0,82829
313,25601;18,90667;       1,17490;78,39086;49,00000;20,00000;0,82826
313,35800;18,91333;       1,17580;78,39083;49,00000;20,00000;0,82824
313,46301;18,92000;       1,17675;78,39080;50,00000;20,00000;0,82821
313,55801;18,92667;       1,17756;78,39076;50,00000;20,00000;0,82818
313,66599;18,93333;       1,17832;78,39072;50,00000;20,00000;0,82815
313,74399;18,94000;       1,17899;78,39068;50,00000;20,00000;0,82813
313,85199;18,94667;       1,17966;78,39064;50,00000;20,00000;0,82810
313,95599;18,95333;       1,18043;78,39061;49,00000;20,00000;0,82808
314,05600;18,96000;       1,18101;78,39057;49,00000;20,00000;0,82805
314,14899;18,96667;       1,18136;78,39053;49,00000;20,00000;0,82803
314,25000;18,97333;       1,18217;78,39050;50,00000;20,00000;0,82800
314,34698;18,98000;       1,18293;78,39046;50,00000;20,00000;0,82797
314,44601;18,98667;       1,18383;78,39042;50,00000;20,00000;0,82795
314,54199;18,99333;       1,18464;78,39038;50,00000;20,00000;0,82792
314,64801;19,00000;       1,18568;78,39035;49,00000;20,00000;0,82789
314,74301;19,00667;       1,18658;78,39031;49,00000;20,00000;0,82787
314,84698;19,01333;       1,18748;78,39026;49,00000;20,00000;0,82784
314,92999;19,02000;       1,18833;78,39021;51,00000;20,00000;0,82782
315,04501;19,02667;       1,18905;78,39018;52,00000;20,00000;0,82779
315,13501;19,03333;       1,18972;78,39015;52,00000;20,00000;0,82776
315,24200;19,04000;       1,19044;78,39011;52,00000;20,00000;0,82773
