Repository: ashrpv/computer_science_in_nanoscience

# STA железосодержащих материалов: учебный набор

11 экспериментальных выгрузок NETZSCH STA 449 F5, 82 325 отсчётов. Набор предназначен для обучения обработке DSC/TG, проверке сопоставимости опытов и планированию следующего измерения. **Это 11 прогонов, а не 82 325 независимых опытов.** Исходные образцы и подготовка не документированы достаточно подробно для причинного вывода о фазе, влиянии матрицы или кинетических параметрах.

| Прогоны | Роль | Ограничение |
|---|---|---|
| 198, 201 | Нитрат, номинально 15 и 25 K/мин | Разные прогоны; метаданные 198 конфликтуют с названием |
| 200, 202 | Сульфат, номинально 15 и 25 K/мин | Степень окисления и гидратация 202 не подтверждены |

File: datasets/sta_iron_oxides/raw/sta_202.csv (part 5 of 10)
#SEGMENT:                    ;S1/1                                              
#SEG. 1:                     ;20°C/25,0(K/min)/900°C                            
##Temp./°C;Time/min;DSC/(mW/mg);Mass/%;Gas Flow(purge1)/(ml/min);Gas Flow(protective)/(ml/min);Sensit./(uV/mW)
394,30499;14,98000;       2,74984; 78,70692;49,00000;20,00000;0,75413
394,47900;14,98667;       2,75053; 78,70587;50,00000;20,00000;0,75409
394,63199;14,99333;       2,75121; 78,70535;51,00000;20,00000;0,75405
394,81100;15,00000;       2,75191; 78,70483;49,00000;20,00000;0,75401
394,96799;15,00667;       2,75237; 78,70378;51,00000;20,00000;0,75397
395,13199;15,01333;       2,75267; 78,70328;49,00000;20,00000;0,75393
395,29999;15,02000;       2,75325; 78,70277;49,00000;20,00000;0,75389
395,45901;15,02667;       2,75399; 78,70226;50,00000;20,00000;0,75386
395,61401;15,03333;       2,75467; 78,70175;50,00000;20,00000;0,75382
395,79300;15,04000;       2,75580; 78,70124;50,00000;20,00000;0,75378
395,95700;15,04667;       2,75665; 78,70019;50,00000;20,00000;0,75374
396,11499;15,05333;       2,75679; 78,69968;49,00000;20,00000;0,75370
396,27701;15,06000;       2,75758; 78,69916;49,00000;20,00000;0,75366
396,44800;15,06667;       2,75784; 78,69865;51,00000;20,00000;0,75362
396,61301;15,07333;       2,75826; 78,69814;50,00000;20,00000;0,75358
396,77399;15,08000;       2,75867; 78,69817;50,00000;20,00000;0,75354
396,94000;15,08667;       2,75936; 78,69766;50,00000;20,00000;0,75350
397,09698;15,09333;       2,76064; 78,69714;49,00000;20,00000;0,75346
397,26300;15,10000;       2,76166; 78,69717;49,00000;20,00000;0,75342
397,43500;15,10667;       2,76263; 78,69719;51,00000;20,00000;0,75338
397,60001;15,11333;       2,76321; 78,69721;50,00000;20,00000;0,75334
397,75800;15,12000;       2,76351; 78,69670;50,00000;20,00000;0,75330
397,92700;15,12667;       2,76382; 78,69673;50,00000;20,00000;0,75326
398,08499;15,13333;       2,76435; 78,69675;50,00000;20,00000;0,75322
398,24799;15,14000;       2,76503; 78,69677;50,00000;20,00000;0,75318
398,41699;15,14667;       2,76649; 78,69680;50,00000;20,00000;0,75314
398,58600;15,15333;       2,76697; 78,69683;50,00000;20,00000;0,75310
398,74701;15,16000;       2,76771; 78,69685;49,00000;20,00000;0,75306
398,90601;15,16667;       2,76823; 78,69687;49,00000;20,00000;0,75302
399,06601;15,17333;       2,76854; 78,69689;51,00000;20,00000;0,75298
399,23901;15,18000;       2,76935; 78,69692;51,00000;20,00000;0,75294
399,40701;15,18667;       2,77015; 78,69695;52,00000;20,00000;0,75290
399,56500;15,19333;       2,77084; 78,69697;50,00000;20,00000;0,75286
399,72400;15,20000;       2,77158; 78,69700;49,00000;20,00000;0,75282
399,88901;15,20667;       2,77205; 78,69702;49,00000;20,00000;0,75278
400,05701;15,21333;       2,77259; 78,69704;51,00000;20,00000;0,75274
400,22000;15,22000;       2,77317; 78,69705;51,00000;20,00000;0,75270
400,38501;15,22667;       2,77370; 78,69707;51,00000;20,00000;0,75266
400,56100;15,23333;       2,77402; 78,69709;52,00000;20,00000;0,75262
400,71100;15,24000;       2,77470; 78,69710;49,00000;20,00000;0,75258
400,88400;15,24667;       2,77551; 78,69712;49,00000;20,00000;0,75254
401,04800;15,25333;       2,77648; 78,69714;49,00000;20,00000;0,75250
401,20801;15,26000;       2,77722; 78,69716;50,00000;20,00000;0,75246
401,37601;15,26667;       2,77798; 78,69718;50,00000;20,00000;0,75241
401,54001;15,27333;       2,77862; 78,69720;49,00000;20,00000;0,75237
401,70700;15,28000;       2,77921; 78,69722;49,00000;20,00000;0,75233
401,86899;15,28667;       2,77974; 78,69724;49,00000;20,00000;0,75229
402,03101;15,29333;       2,78043; 78,69726;50,00000;20,00000;0,75225
402,19501;15,30000;       2,78107; 78,69728;51,00000;20,00000;0,75221
402,36600;15,30667;       2,78166; 78,69730;50,00000;20,00000;0,75217
402,52701;15,31333;       2,78197; 78,69732;50,00000;20,00000;0,75213
402,69400;15,32000;       2,78240; 78,69734;49,00000;20,00000;0,75208
402,84799;15,32667;       2,78325; 78,69736;49,00000;20,00000;0,75205
403,02200;15,33333;       2,78379; 78,69738;50,00000;20,00000;0,75200
403,17801;15,34000;       2,78448; 78,69740;50,00000;20,00000;0,75196
403,34500;15,34667;       2,78513; 78,69742;49,00000;20,00000;0,75192
403,51599;15,35333;       2,78589; 78,69745;49,00000;20,00000;0,75188
403,67999;15,36000;       2,78658; 78,69747;49,00000;20,00000;0,75184
403,83899;15,36667;       2,78722; 78,69750;50,00000;20,00000;0,75180
403,99301;15,37333;       2,78796; 78,69752;50,00000;20,00000;0,75176
404,16400;15,38000;       2,78856; 78,69755;50,00000;20,00000;0,75172
404,33301;15,38667;       2,78926; 78,69757;50,00000;20,00000;0,75167
404,49200;15,39333;       2,78952; 78,69759;49,00000;20,00000;0,75163
404,64899;15,40000;       2,79032; 78,69761;49,00000;20,00000;0,75159
404,82401;15,40667;       2,79065; 78,69763;51,00000;20,00000;0,75155
404,98401;15,41333;       2,79135; 78,69764;51,00000;20,00000;0,75151
405,15100;15,42000;       2,79199; 78,69766;51,00000;20,00000;0,75146
405,31699;15,42667;       2,79269; 78,69767;50,00000;20,00000;0,75142
405,47299;15,43333;       2,79306; 78,69769;49,00000;20,00000;0,75138
405,64600;15,44000;       2,79366; 78,69770;49,00000;20,00000;0,75134
405,81100;15,44667;       2,79420; 78,69772;51,00000;20,00000;0,75130
405,97101;15,45333;       2,79484; 78,69774;51,00000;20,00000;0,75126
406,14600;15,46000;       2,79539; 78,69777;52,00000;20,00000;0,75121
406,29901;15,46667;       2,79602; 78,69780;51,00000;20,00000;0,75117
406,46201;15,47333;       2,79656; 78,69782;49,00000;20,00000;0,75113
406,61600;15,48000;       2,79714; 78,69785;49,00000;20,00000;0,75109
406,78900;15,48667;       2,79785; 78,69787;50,00000;20,00000;0,75105
406,95099;15,49333;       2,79850; 78,69789;50,00000;20,00000;0,75100
407,11700;15,50000;       2,79915; 78,69791;49,00000;20,00000;0,75096
407,27899;15,50667;       2,79974; 78,69792;49,00000;20,00000;0,75092
407,44800;15,51333;       2,79996; 78,69794;49,00000;20,00000;0,75088
407,60501;15,52000;       2,80043; 78,69795;51,00000;20,00000;0,75084
407,77899;15,52667;       2,80109; 78,69797;51,00000;20,00000;0,75079
407,94101;15,53333;       2,80174; 78,69799;52,00000;20,00000;0,75075
408,09900;15,54000;       2,80233; 78,69801;52,00000;20,00000;0,75071
408,26199;15,54667;       2,80292; 78,69803;49,00000;20,00000;0,75067
408,43301;15,55333;       2,80347; 78,69806;51,00000;20,00000;0,75062
408,59799;15,56000;       2,80401; 78,69809;51,00000;20,00000;0,75058
408,74899;15,56667;       2,80470; 78,69757;52,00000;20,00000;0,75054
408,90900;15,57333;       2,80529; 78,69759;52,00000;20,00000;0,75050
409,08600;15,58000;       2,80563; 78,69758;49,00000;20,00000;0,75045
409,24100;15,58667;       2,80622; 78,69757;49,00000;20,00000;0,75041
409,41199;15,59333;       2,80693; 78,69762;49,00000;20,00000;0,75037
409,57700;15,60000;       2,80774; 78,69713;50,00000;20,00000;0,75032
409,73700;15,60667;       2,80844; 78,69715;50,00000;20,00000;0,75028
409,90201;15,61333;       2,80882; 78,69717;49,00000;20,00000;0,75024
410,06400;15,62000;       2,80931; 78,69719;49,00000;20,00000;0,75020
410,23099;15,62667;       2,80986; 78,69721;49,00000;20,00000;0,75015
410,38599;15,63333;       2,81050; 78,69669;50,00000;20,00000;0,75011
410,56000;15,64000;       2,81105; 78,69671;50,00000;20,00000;0,75007
410,72400;15,64667;       2,81160; 78,69672;50,00000;20,00000;0,75002
410,87500;15,65333;       2,81224; 78,69673;49,00000;20,00000;0,74998
411,05301;15,66000;       2,81285; 78,69621;49,00000;20,00000;0,74994
411,20999;15,66667;       2,81338; 78,69622;49,00000;20,00000;0,74990
411,38199;15,67333;       2,81383; 78,69623;50,00000;20,00000;0,74985
411,54999;15,68000;       2,81438; 78,69624;50,00000;20,00000;0,74981
411,70499;15,68667;       2,81491; 78,69626;51,00000;20,00000;0,74976
411,87601;15,69333;       2,81514; 78,69571;49,00000;20,00000;0,74972
412,04001;15,70000;       2,81557; 78,69570;49,00000;20,00000;0,74968
412,19400;15,70667;       2,81627; 78,69575;49,00000;20,00000;0,74964
412,35800;15,71333;       2,81698; 78,69581;50,00000;20,00000;0,74959
412,53299;15,72000;       2,81770; 78,69530;50,00000;20,00000;0,74955
412,68500;15,72667;       2,81818; 78,69478;50,00000;20,00000;0,74950
412,84500;15,73333;       2,81840; 78,69426;49,00000;20,00000;0,74946
413,01401;15,74000;       2,81917; 78,69318;49,00000;20,00000;0,74942
413,17999;15,74667;       2,81971; 78,69156;49,00000;20,00000;0,74937
413,33899;15,75333;       2,82009; 78,69053;50,00000;20,00000;0,74933
413,50400;15,76000;       2,82059; 78,69004;50,00000;20,00000;0,74929
413,67200;15,76667;       2,82125; 78,68899;51,00000;20,00000;0,74924
413,84201;15,77333;       2,82180; 78,68848;49,00000;20,00000;0,74920
413,99301;15,78000;       2,82244; 78,68742;51,00000;20,00000;0,74916
414,15201;15,78667;       2,82293; 78,68691;51,00000;20,00000;0,74911
414,32401;15,79333;       2,82349; 78,68639;51,00000;20,00000;0,74907
414,49301;15,80000;       2,82377; 78,68588;51,00000;20,00000;0,74902
414,64099;15,80667;       2,82403; 78,68536;51,00000;20,00000;0,74898
414,81400;15,81333;       2,82437; 78,68537;49,00000;20,00000;0,74893
414,97400;15,82000;       2,82491; 78,68485;49,00000;20,00000;0,74889
415,14200;15,82667;       2,82579; 78,68433;50,00000;20,00000;0,74885
415,30200;15,83333;       2,82628; 78,68380;50,00000;20,00000;0,74880
415,47699;15,84000;       2,82674; 78,68382;49,00000;20,00000;0,74876
415,63599;15,84667;       2,82728; 78,68330;49,00000;20,00000;0,74871
415,79199;15,85333;       2,82799; 78,68275;51,00000;20,00000;0,74867
415,95801;15,86000;       2,82848; 78,68273;51,00000;20,00000;0,74863
416,12701;15,86667;       2,82915; 78,68224;52,00000;20,00000;0,74858
416,28601;15,87333;       2,82964; 78,68175;52,00000;20,00000;0,74854
416,45001;15,88000;       2,83014; 78,68176;52,00000;20,00000;0,74849
416,61899;15,88667;       2,83064; 78,68123;49,00000;20,00000;0,74845
416,78699;15,89333;       2,83081; 78,68070;51,00000;20,00000;0,74840
416,94800;15,90000;       2,83147; 78,68071;51,00000;20,00000;0,74836
417,11200;15,90667;       2,83197; 78,68019;52,00000;20,00000;0,74831
417,28601;15,91333;       2,83247; 78,67967;52,00000;20,00000;0,74826
417,43500;15,92000;       2,83263; 78,67968;49,00000;20,00000;0,74822
417,60001;15,92667;       2,83302; 78,67916;49,00000;20,00000;0,74818
417,76901;15,93333;       2,83347; 78,67864;50,00000;20,00000;0,74813
417,93500;15,94000;       2,83391; 78,67866;50,00000;20,00000;0,74809
418,10300;15,94667;       2,83458; 78,67814;50,00000;20,00000;0,74804
418,25400;15,95333;       2,83523; 78,67816;49,00000;20,00000;0,74800
418,41800;15,96000;       2,83584; 78,67818;49,00000;20,00000;0,74795
418,58701;15,96667;       2,83634; 78,67763;49,00000;20,00000;0,74791
418,74899;15,97333;       2,83695; 78,67762;49,00000;20,00000;0,74786
418,90601;15,98000;       2,83755; 78,67766;51,00000;20,00000;0,74782
419,07199;15,98667;       2,83800; 78,67717;51,00000;20,00000;0,74777
419,24200;15,99333;       2,83834; 78,67719;49,00000;20,00000;0,74773
419,40500;16,00000;       2,83856; 78,67667;49,00000;20,00000;0,74768
419,56601;16,00667;       2,83923; 78,67669;49,00000;20,00000;0,74764
419,72900;16,01333;       2,83962; 78,67617;51,00000;20,00000;0,74759
419,89499;16,02000;       2,84001; 78,67620;51,00000;20,00000;0,74755
420,05301;16,02667;       2,84056; 78,67569;51,00000;20,00000;0,74750
420,21100;16,03333;       2,84105; 78,67517;49,00000;20,00000;0,74746
420,37701;16,04000;       2,84156; 78,67519;49,00000;20,00000;0,74741
420,53400;16,04667;       2,84216; 78,67467;50,00000;20,00000;0,74737
420,70200;16,05333;       2,84272; 78,67468;50,00000;20,00000;0,74732
420,86899;16,06000;       2,84323; 78,67415;50,00000;20,00000;0,74728
421,03699;16,06667;       2,84379; 78,67416;50,00000;20,00000;0,74723
421,20700;16,07333;       2,84430; 78,67309;49,00000;20,00000;0,74718
421,35800;16,08000;       2,84468; 78,67253;49,00000;20,00000;0,74714
421,53400;16,08667;       2,84503; 78,67198;51,00000;20,00000;0,74709
421,69101;16,09333;       2,84525; 78,67150;51,00000;20,00000;0,74705
421,85101;16,10000;       2,84553; 78,67102;51,00000;20,00000;0,74700
422,01401;16,10667;       2,84592; 78,67051;51,00000;20,00000;0,74696
422,17200;16,11333;       2,84680; 78,66999;49,00000;20,00000;0,74691
422,33301;16,12000;       2,84731; 78,66947;49,00000;20,00000;0,74687
422,49799;16,12667;       2,84798; 78,66892;51,00000;20,00000;0,74682
422,67099;16,13333;       2,84860; 78,66837;51,00000;20,00000;0,74677
422,83899;16,14000;       2,84867; 78,66841;51,00000;20,00000;0,74673
422,98801;16,14667;       2,84888; 78,66739;50,00000;20,00000;0,74668
423,15201;16,15333;       2,84966; 78,66687;50,00000;20,00000;0,74664
423,32001;16,16000;       2,85017; 78,66635;50,00000;20,00000;0,74659
423,48401;16,16667;       2,85046; 78,66582;50,00000;20,00000;0,74654
423,64600;16,17333;       2,85074; 78,66530;50,00000;20,00000;0,74650
423,80600;16,18000;       2,85130; 78,66423;49,00000;20,00000;0,74645
423,97900;16,18667;       2,85182; 78,66371;49,00000;20,00000;0,74640
424,14401;16,19333;       2,85227; 78,66318;49,00000;20,00000;0,74636
424,30499;16,20000;       2,85272; 78,66266;51,00000;20,00000;0,74631
424,45999;16,20667;       2,85322; 78,66214;51,00000;20,00000;0,74627
424,63400;16,21333;       2,85368; 78,66162;52,00000;20,00000;0,74622
424,79999;16,22000;       2,85419; 78,66111;49,00000;20,00000;0,74617
424,95200;16,22667;       2,85435; 78,66059;49,00000;20,00000;0,74613
425,11301;16,23333;       2,85464; 78,65953;50,00000;20,00000;0,74608
425,27701;16,24000;       2,85526; 78,65897;51,00000;20,00000;0,74603
425,44299;16,24667;       2,85577; 78,65842;52,00000;20,00000;0,74599
425,61499;16,25333;       2,85606; 78,65738;52,00000;20,00000;0,74594
425,77399;16,26000;       2,85646; 78,65689;49,00000;20,00000;0,74589
425,94699;16,26667;       2,85709; 78,65582;49,00000;20,00000;0,74584
426,09900;16,27333;       2,85758; 78,65529;50,00000;20,00000;0,74580
426,26999;16,28000;       2,85804; 78,65423;50,00000;20,00000;0,74575
426,43301;16,28667;       2,85839; 78,65371;50,00000;20,00000;0,74570
426,59399;16,29333;       2,85873; 78,65265;50,00000;20,00000;0,74566
426,76501;16,30000;       2,85919; 78,65213;49,00000;20,00000;0,74561
426,92200;16,30667;       2,85964; 78,65161;49,00000;20,00000;0,74556
427,08600;16,31333;       2,86015; 78,65109;49,00000;20,00000;0,74552
427,25000;16,32000;       2,86061; 78,65057;50,00000;20,00000;0,74547
427,40701;16,32667;       2,86105; 78,65005;51,00000;20,00000;0,74542
427,57700;16,33333;       2,86152; 78,64954;49,00000;20,00000;0,74537
427,73700;16,34000;       2,86164; 78,64955;49,00000;20,00000;0,74533
427,89499;16,34667;       2,86176; 78,64904;50,00000;20,00000;0,74528
428,06000;16,35333;       2,86211; 78,64902;49,00000;20,00000;0,74523
428,22800;16,36000;       2,86246; 78,64847;50,00000;20,00000;0,74519
428,38699;16,36667;       2,86319; 78,64852;51,00000;20,00000;0,74514
428,54401;16,37333;       2,86363; 78,64803;50,00000;20,00000;0,74509
428,71399;16,38000;       2,86415; 78,64751;50,00000;20,00000;0,74505
428,87601;16,38667;       2,86461; 78,64752;50,00000;20,00000;0,74500
429,04300;16,39333;       2,86502; 78,64700;50,00000;20,00000;0,74495
429,20599;16,40000;       2,86553; 78,64647;50,00000;20,00000;0,74490
429,36899;16,40667;       2,86593; 78,64649;50,00000;20,00000;0,74485
429,52301;16,41333;       2,86665; 78,64596;49,00000;20,00000;0,74481
429,69800;16,42000;       2,86679; 78,64544;49,00000;20,00000;0,74476
429,85501;16,42667;       2,86692; 78,64492;51,00000;20,00000;0,74471
430,02301;16,43333;       2,86721; 78,64494;51,00000;20,00000;0,74466
430,19000;16,44000;       2,86746; 78,64442;51,00000;20,00000;0,74461
430,33899;16,44667;       2,86774; 78,64444;51,00000;20,00000;0,74457
430,50101;16,45333;       2,86819; 78,64392;51,00000;20,00000;0,74452
430,67099;16,46000;       2,86860; 78,64393;49,00000;20,00000;0,74447
430,83499;16,46667;       2,86901; 78,64338;51,00000;20,00000;0,74443
431,00101;16,47333;       2,86947; 78,64335;51,00000;20,00000;0,74438
431,15900;16,48000;       2,86993; 78,64286;51,00000;20,00000;0,74433
431,32700;16,48667;       2,87034; 78,64291;51,00000;20,00000;0,74428
431,48801;16,49333;       2,87069; 78,64239;49,00000;20,00000;0,74423
431,65399;16,50000;       2,87098; 78,64187;50,00000;20,00000;0,74418
431,80701;16,50667;       2,87138; 78,64189;50,00000;20,00000;0,74414
431,98001;16,51333;       2,87185; 78,64134;50,00000;20,00000;0,74409
432,13300;16,52000;       2,87219; 78,64133;49,00000;20,00000;0,74404
432,30099;16,52667;       2,87249; 78,64083;49,00000;20,00000;0,74399
432,46701;16,53333;       2,87274; 78,64034;50,00000;20,00000;0,74394
432,62500;16,54000;       2,87358; 78,63981;51,00000;20,00000;0,74390
432,79001;16,54667;       2,87388; 78,63982;52,00000;20,00000;0,74385
432,95901;16,55333;       2,87407; 78,63930;52,00000;20,00000;0,74380
433,11801;16,56000;       2,87436; 78,63878;49,00000;20,00000;0,74375
433,28500;16,56667;       2,87466; 78,63825;49,00000;20,00000;0,74370
433,44000;16,57333;       2,87512; 78,63826;50,00000;20,00000;0,74366
433,60800;16,58000;       2,87547; 78,63771;50,00000;20,00000;0,74361
433,76999;16,58667;       2,87588; 78,63716;52,00000;20,00000;0,74356
433,94400;16,59333;       2,87625; 78,63720;52,00000;20,00000;0,74351
434,09299;16,60000;       2,87664; 78,63670;49,00000;20,00000;0,74346
434,26199;16,60667;       2,87694; 78,63618;49,00000;20,00000;0,74341
434,42801;16,61333;       2,87719; 78,63619;50,00000;20,00000;0,74336
434,58600;16,62000;       2,87782; 78,63566;50,00000;20,00000;0,74331
434,75201;16,62667;       2,87839; 78,63510;50,00000;20,00000;0,74326
434,92200;16,63333;       2,87875; 78,63454;49,00000;20,00000;0,74321
435,08301;16,64000;       2,87927; 78,63458;49,00000;20,00000;0,74316
435,24500;16,64667;       2,87974; 78,63463;49,00000;20,00000;0,74312
435,40900;16,65333;       2,87987; 78,63411;49,00000;20,00000;0,74307
435,57700;16,66000;       2,88023; 78,63414;51,00000;20,00000;0,74302
435,73099;16,66667;       2,88058; 78,63416;51,00000;20,00000;0,74297
435,88501;16,67333;       2,88092; 78,63364;50,00000;20,00000;0,74292
436,05499;16,68000;       2,88145; 78,63365;50,00000;20,00000;0,74287
436,21399;16,68667;       2,88164; 78,63366;50,00000;20,00000;0,74282
436,37799;16,69333;       2,88200; 78,63367;50,00000;20,00000;0,74278
436,55399;16,70000;       2,88242; 78,63368;51,00000;20,00000;0,74272
436,71399;16,70667;       2,88310; 78,63368;50,00000;20,00000;0,74267
436,87500;16,71333;       2,88351; 78,63369;50,00000;20,00000;0,74262
437,03500;16,72000;       2,88365; 78,63370;50,00000;20,00000;0,74258
437,20001;16,72667;       2,88406; 78,63372;50,00000;20,00000;0,74253
437,37399;16,73333;       2,88465; 78,63374;50,00000;20,00000;0,74247
437,52701;16,74000;       2,88511; 78,63372;50,00000;20,00000;0,74243
437,68600;16,74667;       2,88535; 78,63371;49,00000;20,00000;0,74238
437,85199;16,75333;       2,88555; 78,63376;49,00000;20,00000;0,74233
438,01001;16,76000;       2,88590; 78,63380;49,00000;20,00000;0,74228
438,17599;16,76667;       2,88615; 78,63382;51,00000;20,00000;0,74223
438,33801;16,77333;       2,88645; 78,63383;51,00000;20,00000;0,74218
438,50699;16,78000;       2,88676; 78,63385;52,00000;20,00000;0,74213
438,66599;16,78667;       2,88690; 78,63386;52,00000;20,00000;0,74208
438,82700;16,79333;       2,88726; 78,63388;49,00000;20,00000;0,74203
438,98901;16,80000;       2,88783; 78,63389;49,00000;20,00000;0,74198
439,15201;16,80667;       2,88825; 78,63391;50,00000;20,00000;0,74193
439,31400;16,81333;       2,88883; 78,63392;51,00000;20,00000;0,74188
439,47699;16,82000;       2,88930; 78,63393;52,00000;20,00000;0,74183
439,64401;16,82667;       2,88961; 78,63394;51,00000;20,00000;0,74178
439,80399;16,83333;       2,88991; 78,63395;49,00000;20,00000;0,74173
439,97101;16,84000;       2,89016; 78,63396;50,00000;20,00000;0,74168
440,13101;16,84667;       2,89052; 78,63397;50,00000;20,00000;0,74163
440,29800;16,85333;       2,89072; 78,63395;50,00000;20,00000;0,74158
440,45599;16,86000;       2,89091; 78,63393;50,00000;20,00000;0,74153
440,62701;16,86667;       2,89117; 78,63398;50,00000;20,00000;0,74148
440,78500;16,87333;       2,89153; 78,63402;49,00000;20,00000;0,74143
440,94800;16,88000;       2,89222; 78,63403;49,00000;20,00000;0,74138
441,11301;16,88667;       2,89270; 78,63405;51,00000;20,00000;0,74133
441,27100;16,89333;       2,89305; 78,63406;51,00000;20,00000;0,74128
441,43600;16,90000;       2,89353; 78,63407;52,00000;20,00000;0,74123
441,59799;16,90667;       2,89394; 78,63407;52,00000;20,00000;0,74118
441,76999;16,91333;       2,89437; 78,63409;49,00000;20,00000;0,74113
441,93301;16,92000;       2,89473; 78,63410;49,00000;20,00000;0,74107
442,08499;16,92667;       2,89514; 78,63411;51,00000;20,00000;0,74103
442,25500;16,93333;       2,89562; 78,63412;51,00000;20,00000;0,74097
442,42700;16,94000;       2,89611; 78,63415;52,00000;20,00000;0,74092
442,57800;16,94667;       2,89607; 78,63416;52,00000;20,00000;0,74087
442,73401;16,95333;       2,89626; 78,63418;49,00000;20,00000;0,74083
442,89999;16,96000;       2,89663; 78,63419;49,00000;20,00000;0,74077
443,06299;16,96667;       2,89699; 78,63417;50,00000;20,00000;0,74072
443,23700;16,97333;       2,89737; 78,63415;50,00000;20,00000;0,74067
443,39099;16,98000;       2,89761; 78,63420;50,00000;20,00000;0,74062
443,55399;16,98667;       2,89803; 78,63425;50,00000;20,00000;0,74057
443,71799;16,99333;       2,89862; 78,63373;49,00000;20,00000;0,74052
443,87799;17,00000;       2,89893; 78,63374;49,00000;20,00000;0,74047
444,03900;17,00667;       2,89935; 78,63321;50,00000;20,00000;0,74042
444,20401;17,01333;       2,90010; 78,63266;50,00000;20,00000;0,74037
444,37500;17,02000;       2,90042; 78,63264;51,00000;20,00000;0,74031
444,53299;17,02667;       2,90062; 78,63215;51,00000;20,00000;0,74026
444,69000;17,03333;       2,90098; 78,63166;49,00000;20,00000;0,74021
444,85400;17,04000;       2,90140; 78,63167;49,00000;20,00000;0,74016
445,02301;17,04667;       2,90188; 78,63115;49,00000;20,00000;0,74011
445,17801;17,05333;       2,90246; 78,63116;49,00000;20,00000;0,74006
445,34799;17,06000;       2,90284; 78,63117;51,00000;20,00000;0,74001
445,51001;17,06667;       2,90320; 78,63065;51,00000;20,00000;0,73996
445,67001;17,07333;       2,90362; 78,63066;51,00000;20,00000;0,73991
445,83801;17,08000;       2,90416; 78,63014;51,00000;20,00000;0,73985
445,99500;17,08667;       2,90464; 78,63015;51,00000;20,00000;0,73980
446,16199;17,09333;       2,90517; 78,63016;49,00000;20,00000;0,73975
446,31601;17,10000;       2,90553; 78,63017;49,00000;20,00000;0,73970
446,49100;17,10667;       2,90564; 78,62964;50,00000;20,00000;0,73965
446,65500;17,11333;       2,90590; 78,62965;50,00000;20,00000;0,73959
446,81201;17,12000;       2,90615; 78,62912;50,00000;20,00000;0,73954
446,98099;17,12667;       2,90653; 78,62750;50,00000;20,00000;0,73949
447,13699;17,13333;       2,90683; 78,62641;49,00000;20,00000;0,73944
447,30600;17,14000;       2,90721; 78,62538;49,00000;20,00000;0,73939
447,46201;17,14667;       2,90790; 78,62435;51,00000;20,00000;0,73934
447,63300;17,15333;       2,90828; 78,62276;51,00000;20,00000;0,73928
447,79001;17,16000;       2,90854; 78,62224;50,00000;20,00000;0,73923
447,94699;17,16667;       2,90895; 78,62117;49,00000;20,00000;0,73918
448,11499;17,17333;       2,90988; 78,62011;49,00000;20,00000;0,73913
448,27899;17,18000;       2,91059; 78,61958;49,00000;20,00000;0,73908
448,44901;17,18667;       2,91113; 78,61852;49,00000;20,00000;0,73902
448,60901;17,19333;       2,91134; 78,61799;49,00000;20,00000;0,73897
448,77399;17,20000;       2,91182; 78,61693;50,00000;20,00000;0,73892
448,93201;17,20667;       2,91230; 78,61587;50,00000;20,00000;0,73887
449,09399;17,21333;       2,91239; 78,61427;50,00000;20,00000;0,73882
449,25500;17,22000;       2,91260; 78,61320;50,00000;20,00000;0,73876
449,42300;17,22667;       2,91309; 78,61213;50,00000;20,00000;0,73871
449,59100;17,23333;       2,91346; 78,61053;50,00000;20,00000;0,73866
449,76001;17,24000;       2,91401; 78,60943;50,00000;20,00000;0,73860
449,91901;17,24667;       2,91432; 78,60833;50,00000;20,00000;0,73855
450,07999;17,25333;       2,91486; 78,60730;49,00000;20,00000;0,73850
450,24301;17,26000;       2,91551; 78,60628;49,00000;20,00000;0,73845
450,40399;17,26667;       2,91583; 78,60576;50,00000;20,00000;0,73839
450,56601;17,27333;       2,91614; 78,60470;50,00000;20,00000;0,73834
450,73001;17,28000;       2,91641; 78,60365;50,00000;20,00000;0,73829
450,89099;17,28667;       2,91689; 78,60259;50,00000;20,00000;0,73824
451,05499;17,29333;       2,91732; 78,60153;50,00000;20,00000;0,73818
451,21799;17,30000;       2,91770; 78,60048;50,00000;20,00000;0,73813
451,37201;17,30667;       2,91817; 78,59995;49,00000;20,00000;0,73808
451,53900;17,31333;       2,91866; 78,59835;49,00000;20,00000;0,73803
451,71100;17,32000;       2,91922; 78,59675;51,00000;20,00000;0,73797
451,86301;17,32667;       2,91975; 78,59514;51,00000;20,00000;0,73792
452,03699;17,33333;       2,92025; 78,59407;52,00000;20,00000;0,73787
452,20001;17,34000;       2,92079; 78,59248;52,00000;20,00000;0,73781
452,36700;17,34667;       2,92128; 78,59088;49,00000;20,00000;0,73776
452,52802;17,35333;       2,92188; 78,58926;49,00000;20,00000;0,73771
452,67899;17,36000;       2,92246; 78,58764;50,00000;20,00000;0,73766
452,84399;17,36667;       2,92295; 78,58661;49,00000;20,00000;0,73760
453,00800;17,37333;       2,92327; 78,58505;50,00000;20,00000;0,73755
453,16599;17,38000;       2,92353; 78,58398;50,00000;20,00000;0,73750
453,34000;17,38667;       2,92387; 78,58292;50,00000;20,00000;0,73744
453,50299;17,39333;       2,92430; 78,58186;49,00000;20,00000;0,73739
453,65900;17,40000;       2,92473; 78,58076;50,00000;20,00000;0,73734
453,82401;17,40667;       2,92528; 78,57966;50,00000;20,00000;0,73728
453,98999;17,41333;       2,92588; 78,57810;50,00000;20,00000;0,73723
454,15100;17,42000;       2,92670; 78,57653;50,00000;20,00000;0,73717
454,32001;17,42667;       2,92720; 78,57493;49,00000;20,00000;0,73712
454,48099;17,43333;       2,92780; 78,57333;49,00000;20,00000;0,73707
454,64999;17,44000;       2,92835; 78,57174;50,00000;20,00000;0,73701
454,80099;17,44667;       2,92855; 78,57014;50,00000;20,00000;0,73696
454,95801;17,45333;       2,92886; 78,56854;51,00000;20,00000;0,73691
455,13901;17,46000;       2,92960; 78,56748;51,00000;20,00000;0,73685
455,29501;17,46667;       2,93003; 78,56638;49,00000;20,00000;0,73680
455,46100;17,47333;       2,93036; 78,56529;49,00000;20,00000;0,73674
455,62100;17,48000;       2,93079; 78,56479;49,00000;20,00000;0,73669
455,78000;17,48667;       2,93105; 78,56430;50,00000;20,00000;0,73664
455,94901;17,49333;       2,93155; 78,56377;50,00000;20,00000;0,73658
456,10901;17,50000;       2,93232; 78,56378;50,00000;20,00000;0,73653
456,27499;17,50667;       2,93276; 78,56326;51,00000;20,00000;0,73647
456,44101;17,51333;       2,93309; 78,56324;51,00000;20,00000;0,73642
456,60599;17,52000;       2,93370; 78,56322;51,00000;20,00000;0,73636
456,75601;17,52667;       2,93429; 78,56274;49,00000;20,00000;0,73631
456,92300;17,53333;       2,93484; 78,56279;49,00000;20,00000;0,73626
457,08600;17,54000;       2,93506; 78,56280;50,00000;20,00000;0,73621
457,23599;17,54667;       2,93525; 78,56281;50,00000;20,00000;0,73616
457,41599;17,55333;       2,93572; 78,56283;49,00000;20,00000;0,73610
457,57700;17,56000;       2,93643; 78,56284;49,00000;20,00000;0,73604
457,73499;17,56667;       2,93703; 78,56285;50,00000;20,00000;0,73599
457,89801;17,57333;       2,93741; 78,56286;49,00000;20,00000;0,73593
458,06100;17,58000;       2,93785; 78,56287;50,00000;20,00000;0,73588
458,22601;17,58667;       2,93818; 78,56288;50,00000;20,00000;0,73583
458,39499;17,59333;       2,93880; 78,56290;50,00000;20,00000;0,73577
458,54800;17,60000;       2,93928; 78,56290;50,00000;20,00000;0,73572
458,70801;17,60667;       2,94000; 78,56292;50,00000;20,00000;0,73566
458,88199;17,61333;       2,94067; 78,56293;50,00000;20,00000;0,73561
459,04099;17,62000;       2,94094; 78,56241;51,00000;20,00000;0,73555
459,20200;17,62667;       2,94116; 78,56238;51,00000;20,00000;0,73550
459,36200;17,63333;       2,94215; 78,56183;51,00000;20,00000;0,73544
459,53101;17,64000;       2,94260; 78,56187;51,00000;20,00000;0,73539
459,69299;17,64667;       2,94282; 78,56138;49,00000;20,00000;0,73533
459,85001;17,65333;       2,94336; 78,56138;49,00000;20,00000;0,73528
460,02100;17,66000;       2,94404; 78,56085;50,00000;20,00000;0,73522
460,18399;17,66667;       2,94443; 78,56032;50,00000;20,00000;0,73517
460,34601;17,67333;       2,94492; 78,56033;49,00000;20,00000;0,73511
460,51199;17,68000;       2,94537; 78,55980;49,00000;20,00000;0,73506
460,67599;17,68667;       2,94587; 78,55928;49,00000;20,00000;0,73500
460,83499;17,69333;       2,94648; 78,55929;49,00000;20,00000;0,73495
461,00800;17,70000;       2,94699; 78,55877;50,00000;20,00000;0,73489
461,15399;17,70667;       2,94747; 78,55824;50,00000;20,00000;0,73484
461,32001;17,71333;       2,94802; 78,55825;50,00000;20,00000;0,73478
461,48901;17,72000;       2,94859; 78,55612;50,00000;20,00000;0,73473
461,65302;17,72667;       2,94909; 78,55505;49,00000;20,00000;0,73467
461,81299;17,73333;       2,94953; 78,55452;49,00000;20,00000;0,73462
461,98199;17,74000;       2,94998; 78,55343;49,00000;20,00000;0,73456
462,14801;17,74667;       2,95043; 78,55287;51,00000;20,00000;0,73450
462,30200;17,75333;       2,95103; 78,55184;52,00000;20,00000;0,73445
462,46500;17,76000;       2,95142; 78,55135;52,00000;20,00000;0,73440
462,63400;17,76667;       2,95165; 78,55030;49,00000;20,00000;0,73434
462,79001;17,77333;       2,95215; 78,54870;49,00000;20,00000;0,73429
462,95001;17,78000;       2,95259; 78,54764;50,00000;20,00000;0,73423
463,12000;17,78667;       2,95310; 78,54658;50,00000;20,00000;0,73417
463,27899;17,79333;       2,95360; 78,54552;50,00000;20,00000;0,73412
463,43799;17,80000;       2,95448; 78,54499;50,00000;20,00000;0,73406
463,60800;17,80667;       2,95528; 78,54393;50,00000;20,00000;0,73401
463,77802;17,81333;       2,95568; 78,54286;49,00000;20,00000;0,73395
463,93399;17,82000;       2,95595; 78,54234;49,00000;20,00000;0,73389
464,09900;17,82667;       2,95645; 78,54128;51,00000;20,00000;0,73384
464,25900;17,83333;       2,95668; 78,54075;51,00000;20,00000;0,73378
464,42099;17,84000;       2,95718; 78,53970;52,00000;20,00000;0,73373
464,58899;17,84667;       2,95769; 78,53918;52,00000;20,00000;0,73367
464,74399;17,85333;       2,95813; 78,53808;49,00000;20,00000;0,73362
464,90900;17,86000;       2,95908; 78,53753;50,00000;20,00000;0,73356
465,07199;17,86667;       2,95959; 78,53704;50,00000;20,00000;0,73350
465,23801;17,87333;       2,95982; 78,53601;49,00000;20,00000;0,73345
465,39999;17,88000;       2,96021; 78,53549;51,00000;20,00000;0,73339
465,55399;17,88667;       2,96076; 78,53550;51,00000;20,00000;0,73334
465,73401;17,89333;       2,96157; 78,53499;51,00000;20,00000;0,73328
465,88400;17,90000;       2,96178; 78,53497;49,00000;20,00000;0,73322
466,04099;17,90667;       2,96211; 78,53441;49,00000;20,00000;0,73317
466,20901;17,91333;       2,96245; 78,53446;50,00000;20,00000;0,73311
466,37601;17,92000;       2,96302; 78,53451;50,00000;20,00000;0,73305
466,53101;17,92667;       2,96363; 78,53398;50,00000;20,00000;0,73300
466,69699;17,93333;       2,96431; 78,53400;49,00000;20,00000;0,73294
466,86099;17,94000;       2,96482; 78,53347;50,00000;20,00000;0,73289
467,02899;17,94667;       2,96544; 78,53349;49,00000;20,00000;0,73283
467,18100;17,95333;       2,96599; 78,53296;49,00000;20,00000;0,73278
467,34900;17,96000;       2,96634; 78,53297;51,00000;20,00000;0,73272
467,51001;17,96667;       2,96684; 78,53245;51,00000;20,00000;0,73266
467,67599;17,97333;       2,96747; 78,53246;50,00000;20,00000;0,73260
467,84201;17,98000;       2,96809; 78,53194;50,00000;20,00000;0,73255
468,00201;17,98667;       2,96860; 78,53141;49,00000;20,00000;0,73249
468,16400;17,99333;       2,96922; 78,53143;49,00000;20,00000;0,73243
468,32101;18,00000;       2,96989; 78,53090;51,00000;20,00000;0,73238
468,48499;18,00667;       2,97040; 78,53037;51,00000;20,00000;0,73232
468,65399;18,01333;       2,97081; 78,53035;52,00000;20,00000;0,73226
468,82101;18,02000;       2,97127; 78,52979;52,00000;20,00000;0,73220
468,97699;18,02667;       2,97143; 78,52930;49,00000;20,00000;0,73215
469,14301;18,03333;       2,97183; 78,52934;49,00000;20,00000;0,73209
469,30499;18,04000;       2,97229; 78,52881;50,00000;20,00000;0,73203
469,46301;18,04667;       2,97274; 78,52829;50,00000;20,00000;0,73198
469,63400;18,05333;       2,97320; 78,52830;50,00000;20,00000;0,73192
469,80301;18,06000;       2,97384; 78,52777;50,00000;20,00000;0,73186
469,95401;18,06667;       2,97427; 78,52778;49,00000;20,00000;0,73181
470,12399;18,07333;       2,97491; 78,52726;49,00000;20,00000;0,73175
470,28500;18,08000;       2,97559; 78,52673;51,00000;20,00000;0,73169
470,44299;18,08667;       2,97609; 78,52674;49,00000;20,00000;0,73164
470,61200;18,09333;       2,97667; 78,52621;50,00000;20,00000;0,73158
470,77600;18,10000;       2,97724; 78,52568;50,00000;20,00000;0,73152
470,94400;18,10667;       2,97787; 78,52568;49,00000;20,00000;0,73146
471,10501;18,11333;       2,97821; 78,52516;49,00000;20,00000;0,73140
471,26801;18,12000;       2,97845; 78,52464;49,00000;20,00000;0,73134
471,43701;18,12667;       2,97880; 78,52462;49,00000;20,00000;0,73129
471,58701;18,13333;       2,97908; 78,52407;50,00000;20,00000;0,73123
471,74799;18,14000;       2,97959; 78,52358;50,00000;20,00000;0,73118
471,91901;18,14667;       2,98000; 78,52363;50,00000;20,00000;0,73111
472,07901;18,15333;       2,98029; 78,52311;50,00000;20,00000;0,73106
472,23801;18,16000;       2,98097; 78,52312;50,00000;20,00000;0,73100
472,40701;18,16667;       2,98171; 78,52260;50,00000;20,00000;0,73094
472,56000;18,17333;       2,98199; 78,52207;50,00000;20,00000;0,73089
472,72400;18,18000;       2,98240; 78,52208;50,00000;20,00000;0,73083
472,89401;18,18667;       2,98298; 78,52155;50,00000;20,00000;0,73077
473,06500;18,19333;       2,98373; 78,52103;49,00000;20,00000;0,73071
473,22198;18,20000;       2,98413; 78,52104;49,00000;20,00000;0,73065
473,37701;18,20667;       2,98435; 78,52051;49,00000;20,00000;0,73060
473,54999;18,21333;       2,98466; 78,51998;50,00000;20,00000;0,73054
473,70599;18,22000;       2,98483; 78,51946;50,00000;20,00000;0,73048
473,87701;18,22667;       2,98530; 78,51893;50,00000;20,00000;0,73042
474,02899;18,23333;       2,98575; 78,51840;50,00000;20,00000;0,73037
474,20999;18,24000;       2,98624; 78,51785;49,00000;20,00000;0,73030
474,36401;18,24667;       2,98680; 78,51729;49,00000;20,00000;0,73025
474,51999;18,25333;       2,98731; 78,51679;49,00000;20,00000;0,73019
474,69901;18,26000;       2,98785; 78,51630;51,00000;20,00000;0,73013
474,84100;18,26667;       2,98806; 78,51524;51,00000;20,00000;0,73008
475,02200;18,27333;       2,98821; 78,51471;52,00000;20,00000;0,73001
475,17801;18,28000;       2,98849; 78,51365;52,00000;20,00000;0,72995
475,34500;18,28667;       2,98885; 78,51308;49,00000;20,00000;0,72989
475,50800;18,29333;       2,98948; 78,51199;49,00000;20,00000;0,72984
475,67300;18,30000;       2,99006; 78,51096;50,00000;20,00000;0,72978
475,83600;18,30667;       2,99053; 78,50940;50,00000;20,00000;0,72972
475,99399;18,31333;       2,99098; 78,50780;50,00000;20,00000;0,72966
476,14899;18,32000;       2,99116; 78,50675;51,00000;20,00000;0,72961
476,32599;18,32667;       2,99147; 78,50516;50,00000;20,00000;0,72954
476,48801;18,33333;       2,99177; 78,50357;49,00000;20,00000;0,72948
476,64700;18,34000;       2,99212; 78,50197;49,00000;20,00000;0,72943
476,80399;18,34667;       2,99274; 78,50038;50,00000;20,00000;0,72937
476,96399;18,35333;       2,99320; 78,49932;50,00000;20,00000;0,72931
477,13599;18,36000;       2,99357; 78,49826;50,00000;20,00000;0,72925
477,29099;18,36667;       2,99397; 78,49720;49,00000;20,00000;0,72919
477,45599;18,37333;       2,99449; 78,49667;49,00000;20,00000;0,72913
477,62900;18,38000;       2,99486; 78,49562;49,00000;20,00000;0,72907
477,78299;18,38667;       2,99543; 78,49509;49,00000;20,00000;0,72902
477,94901;18,39333;       2,99601; 78,49457;50,00000;20,00000;0,72896
478,10901;18,40000;       2,99642; 78,49348;50,00000;20,00000;0,72890
478,26801;18,40667;       2,99654; 78,49292;50,00000;20,00000;0,72884
478,44199;18,41333;       2,99669; 78,49189;50,00000;20,00000;0,72878
478,59799;18,42000;       2,99681; 78,49086;49,00000;20,00000;0,72872
478,75900;18,42667;       2,99716; 78,49033;49,00000;20,00000;0,72866
478,92801;18,43333;       2,99759; 78,48926;51,00000;20,00000;0,72860
479,09399;18,44000;       2,99795; 78,48766;51,00000;20,00000;0,72854
479,26001;18,44667;       2,99836; 78,48660;51,00000;20,00000;0,72848
479,42001;18,45333;       2,99883; 78,48553;52,00000;20,00000;0,72842
479,57999;18,46000;       2,99929; 78,48447;49,00000;20,00000;0,72836
479,74701;18,46667;       2,99977; 78,48181;49,00000;20,00000;0,72830
479,91199;18,47333;       3,00018; 78,48021;50,00000;20,00000;0,72824
480,07300;18,48000;       3,00076; 78,47861;50,00000;20,00000;0,72818
480,23001;18,48667;       3,00128; 78,47595;50,00000;20,00000;0,72813
480,39999;18,49333;       3,00193; 78,47435;50,00000;20,00000;0,72806
480,55899;18,50000;       3,00228; 78,47222;49,00000;20,00000;0,72801
480,72400;18,50667;       3,00253; 78,46847;49,00000;20,00000;0,72794
480,88901;18,51333;       3,00284; 78,46523;51,00000;20,00000;0,72788
481,04999;18,52000;       3,00325; 78,46199;51,00000;20,00000;0,72783
481,21701;18,52667;       3,00362; 78,45935;52,00000;20,00000;0,72776
481,37601;18,53333;       3,00386; 78,45778;52,00000;20,00000;0,72771
481,54599;18,54000;       3,00423; 78,45671;52,00000;20,00000;0,72764
481,70599;18,54667;       3,00447; 78,45457;49,00000;20,00000;0,72758
481,88000;18,55333;       3,00485; 78,45351;51,00000;20,00000;0,72752
482,03699;18,56000;       3,00520; 78,45191;51,00000;20,00000;0,72746
482,19901;18,56667;       3,00544; 78,44763;52,00000;20,00000;0,72740
482,36499;18,57333;       3,00575; 78,44497;52,00000;20,00000;0,72734
482,52100;18,58000;       3,00627; 78,44284;49,00000;20,00000;0,72728
482,68600;18,58667;       3,00669; 78,44071;49,00000;20,00000;0,72722
482,84799;18,59333;       3,00694; 78,43911;49,00000;20,00000;0,72716
483,01401;18,60000;       3,00719; 78,43698;50,00000;20,00000;0,72710
483,17801;18,60667;       3,00761; 78,43592;50,00000;20,00000;0,72704
483,33701;18,61333;       3,00814; 78,43486;50,00000;20,00000;0,72698
483,50000;18,62000;       3,00861; 78,43326;50,00000;20,00000;0,72692
483,67300;18,62667;       3,00905; 78,43163;49,00000;20,00000;0,72686
483,82901;18,63333;       3,00945; 78,43054;51,00000;20,00000;0,72680
483,98999;18,64000;       3,00993; 78,42951;51,00000;20,00000;0,72674
484,15701;18,64667;       3,01035; 78,42848;51,00000;20,00000;0,72668
484,32101;18,65333;       3,01021; 78,42742;52,00000;20,00000;0,72662
484,48199;18,66000;       3,01080; 78,42636;49,00000;20,00000;0,72656
484,64301;18,66667;       3,01104; 78,42530;49,00000;20,00000;0,72650
484,80801;18,67333;       3,01130; 78,42318;49,00000;20,00000;0,72644
484,97800;18,68000;       3,01173; 78,41944;49,00000;20,00000;0,72637
485,12701;18,68667;       3,01213; 78,41731;49,00000;20,00000;0,72632
485,29401;18,69333;       3,01222; 78,41518;50,00000;20,00000;0,72626
485,45401;18,70000;       3,01218; 78,41252;50,00000;20,00000;0,72620
485,61899;18,70667;       3,01244; 78,41092;50,00000;20,00000;0,72614
485,78400;18,71333;       3,01281; 78,41039;50,00000;20,00000;0,72607
485,94199;18,72000;       3,01322; 78,41039;50,00000;20,00000;0,72601
486,12000;18,72667;       3,01350; 78,40987;50,00000;20,00000;0,72595
486,28000;18,73333;       3,01391; 78,40988;50,00000;20,00000;0,72589
486,44199;18,74000;       3,01422; 78,40987;50,00000;20,00000;0,72583
486,60300;18,74667;       3,01458; 78,40985;49,00000;20,00000;0,72577
486,75699;18,75333;       3,01482; 78,40936;49,00000;20,00000;0,72571
486,92401;18,76000;       3,01503; 78,40941;50,00000;20,00000;0,72565
487,08899;18,76667;       3,01523; 78,40943;50,00000;20,00000;0,72559
487,25500;18,77333;       3,01549; 78,40944;50,00000;20,00000;0,72552
487,41299;18,78000;       3,01590; 78,40946;50,00000;20,00000;0,72546
