Repository: ashrpv/computer_science_in_nanoscience

# STA железосодержащих материалов: учебный набор

11 экспериментальных выгрузок NETZSCH STA 449 F5, 82 325 отсчётов. Набор предназначен для обучения обработке DSC/TG, проверке сопоставимости опытов и планированию следующего измерения. **Это 11 прогонов, а не 82 325 независимых опытов.** Исходные образцы и подготовка не документированы достаточно подробно для причинного вывода о фазе, влиянии матрицы или кинетических параметрах.

| Прогоны | Роль | Ограничение |
|---|---|---|
| 198, 201 | Нитрат, номинально 15 и 25 K/мин | Разные прогоны; метаданные 198 конфликтуют с названием |
| 200, 202 | Сульфат, номинально 15 и 25 K/мин | Степень окисления и гидратация 202 не подтверждены |

File: datasets/sta_iron_oxides/raw/sta_200.csv (part 6 of 14)
#SEGMENT:                    ;S1/1                                              
#SEG. 1:                     ;30°C/15,0(K/min)/800°C                            
##Temp./°C;Time/min;DSC/(mW/mg);Mass/%;Gas Flow(purge1)/(ml/min);Gas Flow(protective)/(ml/min);Sensit./(uV/mW)
315,34399;19,04667;       1,19116;78,39007;49,00000;20,00000;0,82771
315,42999;19,05333;       1,19192;78,39003;49,00000;20,00000;0,82768
315,53400;19,06000;       1,19260;78,38999;50,00000;20,00000;0,82766
315,64099;19,06667;       1,19332;78,38996;50,00000;20,00000;0,82763
315,72900;19,07333;       1,19399;78,38994;50,00000;20,00000;0,82760
315,83899;19,08000;       1,19466;78,38991;50,00000;20,00000;0,82757
315,91901;19,08667;       1,19529;78,38989;51,00000;20,00000;0,82755
316,02600;19,09333;       1,19587;78,38987;49,00000;20,00000;0,82752
316,12100;19,10000;       1,19650;78,38985;49,00000;20,00000;0,82750
316,21500;19,10667;       1,19722;78,38982;49,00000;20,00000;0,82747
316,31799;19,11333;       1,19789;78,38980;50,00000;20,00000;0,82745
316,41501;19,12000;       1,19847;78,38977;50,00000;20,00000;0,82742
316,51001;19,12667;       1,19910;78,38972;50,00000;20,00000;0,82739
316,61099;19,13333;       1,19982;78,38966;49,00000;20,00000;0,82737
316,70499;19,14000;       1,20058;78,38963;49,00000;20,00000;0,82734
316,81100;19,14667;       1,20122;78,38960;51,00000;20,00000;0,82731
316,91699;19,15333;       1,20185;78,38956;51,00000;20,00000;0,82728
317,01300;19,16000;       1,20261;78,38952;52,00000;20,00000;0,82726
317,10901;19,16667;       1,20328;78,38948;52,00000;20,00000;0,82723
317,20300;19,17333;       1,20387;78,38943;52,00000;20,00000;0,82721
317,30200;19,18000;       1,20445;78,38938;49,00000;20,00000;0,82718
317,41000;19,18667;       1,20513;78,38936;49,00000;20,00000;0,82715
317,50601;19,19333;       1,20576;78,38934;50,00000;20,00000;0,82713
317,60101;19,20000;       1,20643;78,38930;49,00000;20,00000;0,82710
317,69699;19,20667;       1,20715;78,38927;51,00000;20,00000;0,82707
317,79901;19,21333;       1,20778;78,38924;51,00000;20,00000;0,82705
317,89899;19,22000;       1,20855;78,38920;49,00000;20,00000;0,82702
317,99500;19,22667;       1,20913;78,38917;50,00000;20,00000;0,82699
318,09698;19,23333;       1,20980;78,38914;50,00000;20,00000;0,82697
318,19400;19,24000;       1,21052;78,38911;50,00000;20,00000;0,82694
318,28900;19,24667;       1,21129;78,38908;50,00000;20,00000;0,82691
318,38699;19,25333;       1,21137;78,38906;50,00000;20,00000;0,82689
318,48499;19,26000;       1,21223;78,38904;49,00000;20,00000;0,82686
318,58701;19,26667;       1,21309;78,38901;49,00000;20,00000;0,82683
318,67801;19,27333;       1,21385;78,38899;50,00000;20,00000;0,82681
318,77200;19,28000;       1,21398;78,38895;49,00000;20,00000;0,82678
318,87601;19,28667;       1,21493;78,38890;51,00000;20,00000;0,82675
318,97299;19,29333;       1,21592;78,38885;51,00000;20,00000;0,82673
319,07999;19,30000;       1,21660;78,38882;50,00000;20,00000;0,82670
319,17599;19,30667;       1,21673;78,38880;50,00000;20,00000;0,82667
319,26801;19,31333;       1,21768;78,38876;49,00000;20,00000;0,82665
319,37799;19,32000;       1,21840;78,38873;49,00000;20,00000;0,82662
319,47299;19,32667;       1,21894;78,38870;51,00000;20,00000;0,82659
319,55600;19,33333;       1,21952;78,38867;51,00000;20,00000;0,82657
319,67001;19,34000;       1,22002;78,38863;52,00000;20,00000;0,82654
319,76599;19,34667;       1,22060;78,38859;52,00000;20,00000;0,82651
319,86301;19,35333;       1,22123;78,38855;49,00000;20,00000;0,82648
319,96301;19,36000;       1,22186;78,38851;49,00000;20,00000;0,82646
320,06299;19,36667;       1,22236;78,38848;50,00000;20,00000;0,82643
320,16400;19,37333;       1,22290;78,38844;50,00000;20,00000;0,82640
320,25601;19,38000;       1,22344;78,38840;50,00000;20,00000;0,82638
320,35999;19,38667;       1,22403;78,38837;50,00000;20,00000;0,82635
320,45499;19,39333;       1,22461;78,38833;49,00000;20,00000;0,82632
320,55701;19,40000;       1,22470;78,38828;49,00000;20,00000;0,82629
320,65399;19,40667;       1,22569;78,38823;49,00000;20,00000;0,82627
320,75299;19,41333;       1,22646;78,38821;51,00000;20,00000;0,82624
320,85599;19,42000;       1,22696;78,38819;51,00000;20,00000;0,82621
320,94699;19,42667;       1,22763;78,38816;50,00000;20,00000;0,82619
321,05099;19,43333;       1,22840;78,38813;50,00000;20,00000;0,82616
321,14401;19,44000;       1,22889;78,38809;49,00000;20,00000;0,82613
321,24200;19,44667;       1,22907;78,38806;51,00000;20,00000;0,82610
321,34601;19,45333;       1,22966;78,38802;51,00000;20,00000;0,82607
321,44000;19,46000;       1,23029;78,38799;52,00000;20,00000;0,82605
321,54901;19,46667;       1,23088;78,38796;52,00000;20,00000;0,82602
321,63901;19,47333;       1,23150;78,38792;49,00000;20,00000;0,82599
321,73001;19,48000;       1,23218;78,38789;49,00000;20,00000;0,82597
321,83801;19,48667;       1,23263;78,38785;50,00000;20,00000;0,82594
321,93201;19,49333;       1,23308;78,38782;50,00000;20,00000;0,82591
322,03900;19,50000;       1,23394;78,38778;50,00000;20,00000;0,82588
322,12900;19,50667;       1,23457;78,38725;50,00000;20,00000;0,82586
322,23999;19,51333;       1,23521;78,38721;50,00000;20,00000;0,82583
322,32501;19,52000;       1,23588;78,38717;49,00000;20,00000;0,82580
322,42401;19,52667;       1,23642;78,38715;49,00000;20,00000;0,82578
322,52899;19,53333;       1,23697;78,38713;51,00000;20,00000;0,82575
322,61801;19,54000;       1,23760;78,38710;51,00000;20,00000;0,82572
322,72501;19,54667;       1,23809;78,38706;50,00000;20,00000;0,82569
322,81799;19,55333;       1,23827;78,38702;49,00000;20,00000;0,82567
322,92099;19,56000;       1,23850;78,38647;49,00000;20,00000;0,82564
323,01999;19,56667;       1,23899;78,38641;49,00000;20,00000;0,82561
323,12201;19,57333;       1,23967;78,38639;51,00000;20,00000;0,82558
323,21799;19,58000;       1,24062;78,38637;51,00000;20,00000;0,82555
323,31601;19,58667;       1,24134;78,38634;52,00000;20,00000;0,82553
323,41501;19,59333;       1,24198;78,38632;49,00000;20,00000;0,82550
323,51099;19,60000;       1,24215;78,38629;49,00000;20,00000;0,82547
323,60699;19,60667;       1,24311;78,38627;50,00000;20,00000;0,82545
323,71201;19,61333;       1,24347;78,38576;50,00000;20,00000;0,82542
323,80301;19,62000;       1,24414;78,38574;50,00000;20,00000;0,82539
323,89600;19,62667;       1,24477;78,38570;50,00000;20,00000;0,82536
323,99500;19,63333;       1,24532;78,38565;50,00000;20,00000;0,82534
324,09399;19,64000;       1,24586;78,38563;49,00000;20,00000;0,82531
324,19800;19,64667;       1,24649;78,38512;49,00000;20,00000;0,82528
324,30200;19,65333;       1,24704;78,38409;51,00000;20,00000;0,82525
324,39401;19,66000;       1,24762;78,38306;50,00000;20,00000;0,82522
324,49301;19,66667;       1,24817;78,38253;50,00000;20,00000;0,82520
324,58801;19,67333;       1,24862;78,38149;50,00000;20,00000;0,82517
324,69901;19,68000;       1,24921;78,38095;49,00000;20,00000;0,82514
324,79700;19,68667;       1,24971;78,38045;49,00000;20,00000;0,82511
324,88101;19,69333;       1,25020;78,37995;50,00000;20,00000;0,82509
324,98499;19,70000;       1,25079;78,37943;50,00000;20,00000;0,82506
325,08600;19,70667;       1,25138;78,37891;52,00000;20,00000;0,82503
325,17599;19,71333;       1,25187;78,37888;52,00000;20,00000;0,82500
325,27899;19,72000;       1,25233;78,37835;52,00000;20,00000;0,82498
325,37500;19,72667;       1,25278;78,37831;49,00000;20,00000;0,82495
325,48700;19,73333;       1,25328;78,37778;50,00000;20,00000;0,82492
325,57599;19,74000;       1,25387;78,37774;50,00000;20,00000;0,82489
325,67499;19,74667;       1,25441;78,37721;50,00000;20,00000;0,82486
325,77100;19,75333;       1,25491;78,37717;50,00000;20,00000;0,82484
325,87201;19,76000;       1,25540;78,37714;50,00000;20,00000;0,82481
325,98001;19,76667;       1,25595;78,37661;49,00000;20,00000;0,82478
326,06699;19,77333;       1,25654;78,37659;49,00000;20,00000;0,82475
326,17401;19,78000;       1,25708;78,37607;49,00000;20,00000;0,82472
326,26599;19,78667;       1,25767;78,37604;50,00000;20,00000;0,82470
326,35599;19,79333;       1,25821;78,37600;50,00000;20,00000;0,82467
326,46301;19,80000;       1,25880;78,37550;50,00000;20,00000;0,82464
326,55701;19,80667;       1,25934;78,37549;50,00000;20,00000;0,82461
326,65100;19,81333;       1,25970;78,37545;49,00000;20,00000;0,82459
326,75500;19,82000;       1,25979;78,37492;49,00000;20,00000;0,82456
326,85001;19,82667;       1,26061;78,37489;51,00000;20,00000;0,82453
326,95599;19,83333;       1,26148;78,37485;51,00000;20,00000;0,82450
327,05301;19,84000;       1,26211;78,37433;51,00000;20,00000;0,82447
327,15500;19,84667;       1,26279;78,37430;51,00000;20,00000;0,82444
327,24200;19,85333;       1,26338;78,37427;49,00000;20,00000;0,82442
327,34100;19,86000;       1,26351;78,37423;49,00000;20,00000;0,82439
327,44299;19,86667;       1,26397;78,37371;49,00000;20,00000;0,82436
327,54501;19,87333;       1,26456;78,37368;50,00000;20,00000;0,82433
327,64401;19,88000;       1,26515;78,37364;50,00000;20,00000;0,82430
327,73999;19,88667;       1,26569;78,37361;50,00000;20,00000;0,82427
327,83301;19,89333;       1,26619;78,37358;49,00000;20,00000;0,82425
327,94000;19,90000;       1,26669;78,37354;49,00000;20,00000;0,82422
328,03000;19,90667;       1,26723;78,37350;50,00000;20,00000;0,82419
328,12799;19,91333;       1,26782;78,37348;50,00000;20,00000;0,82416
328,23199;19,92000;       1,26837;78,37345;50,00000;20,00000;0,82413
328,33600;19,92667;       1,26873;78,37342;50,00000;20,00000;0,82410
328,42499;19,93333;       1,26900;78,37338;49,00000;20,00000;0,82408
328,52499;19,94000;       1,26973;78,37335;49,00000;20,00000;0,82405
328,62900;19,94667;       1,27037;78,37331;50,00000;20,00000;0,82402
328,72501;19,95333;       1,27082;78,37328;50,00000;20,00000;0,82399
328,82300;19,96000;       1,27146;78,37325;50,00000;20,00000;0,82396
328,92001;19,96667;       1,27177;78,37273;51,00000;20,00000;0,82394
329,01700;19,97333;       1,27200;78,37270;51,00000;20,00000;0,82391
329,12399;19,98000;       1,27328;78,37267;49,00000;20,00000;0,82388
329,20999;19,98667;       1,27400;78,37264;49,00000;20,00000;0,82385
329,31400;19,99333;       1,27446;78,37262;50,00000;20,00000;0,82382
329,41400;20,00000;       1,27450;78,37210;50,00000;20,00000;0,82379
329,50299;20,00667;       1,27445;78,37207;51,00000;20,00000;0,82377
329,60800;20,01333;       1,27513;78,37203;51,00000;20,00000;0,82374
329,70801;20,02000;       1,27563;78,37198;51,00000;20,00000;0,82371
329,79401;20,02667;       1,27658;78,37147;51,00000;20,00000;0,82368
329,90399;20,03333;       1,27695;78,37145;49,00000;20,00000;0,82365
330,00299;20,04000;       1,27713;78,37140;50,00000;20,00000;0,82362
330,10199;20,04667;       1,27750;78,37136;50,00000;20,00000;0,82359
330,20099;20,05333;       1,27804;78,37133;50,00000;20,00000;0,82357
330,29999;20,06000;       1,27886;78,37078;50,00000;20,00000;0,82354
330,40302;20,06667;       1,27891;78,37073;49,00000;20,00000;0,82351
330,49100;20,07333;       1,27941;78,37072;49,00000;20,00000;0,82348
330,59299;20,08000;       1,27995;78,37071;49,00000;20,00000;0,82345
330,69400;20,08667;       1,28064;78,37019;51,00000;20,00000;0,82342
330,79501;20,09333;       1,28128;78,36967;51,00000;20,00000;0,82339
330,88199;20,10000;       1,28186;78,36915;52,00000;20,00000;0,82337
330,98401;20,10667;       1,28237;78,36862;52,00000;20,00000;0,82334
331,08499;20,11333;       1,28296;78,36810;49,00000;20,00000;0,82331
331,18600;20,12000;       1,28342;78,36806;49,00000;20,00000;0,82328
331,28101;20,12667;       1,28401;78,36753;51,00000;20,00000;0,82325
331,37799;20,13333;       1,28446;78,36700;51,00000;20,00000;0,82322
331,48499;20,14000;       1,28497;78,36697;52,00000;20,00000;0,82319
331,58301;20,14667;       1,28542;78,36645;52,00000;20,00000;0,82316
331,67001;20,15333;       1,28587;78,36642;49,00000;20,00000;0,82314
331,78000;20,16000;       1,28629;78,36590;49,00000;20,00000;0,82311
331,87000;20,16667;       1,28674;78,36587;50,00000;20,00000;0,82308
331,96600;20,17333;       1,28724;78,36533;50,00000;20,00000;0,82305
332,07401;20,18000;       1,28761;78,36528;50,00000;20,00000;0,82302
332,16400;20,18667;       1,28806;78,36477;50,00000;20,00000;0,82299
332,26801;20,19333;       1,28861;78,36475;49,00000;20,00000;0,82296
332,36801;20,20000;       1,28920;78,36423;49,00000;20,00000;0,82293
332,46500;20,20667;       1,28984;78,36420;50,00000;20,00000;0,82290
332,56100;20,21333;       1,28984;78,36367;50,00000;20,00000;0,82288
332,65701;20,22000;       1,28997;78,36315;51,00000;20,00000;0,82285
332,76099;20,22667;       1,29103;78,36312;51,00000;20,00000;0,82282
332,85999;20,23333;       1,29144;78,36259;49,00000;20,00000;0,82279
332,95599;20,24000;       1,29185;78,36207;49,00000;20,00000;0,82276
333,05099;20,24667;       1,29217;78,36154;49,00000;20,00000;0,82273
333,15100;20,25333;       1,29267;78,36151;49,00000;20,00000;0,82270
333,26001;20,26000;       1,29322;78,36099;51,00000;20,00000;0,82267
333,34601;20,26667;       1,29376;78,36048;51,00000;20,00000;0,82265
333,44699;20,27333;       1,29436;78,36045;51,00000;20,00000;0,82262
333,54300;20,28000;       1,29481;78,35994;51,00000;20,00000;0,82259
333,64499;20,28667;       1,29541;78,35991;49,00000;20,00000;0,82256
333,73599;20,29333;       1,29600;78,35938;49,00000;20,00000;0,82253
333,83301;20,30000;       1,29632;78,35888;50,00000;20,00000;0,82250
333,92899;20,30667;       1,29673;78,35886;50,00000;20,00000;0,82247
334,03299;20,31333;       1,29714;78,35834;49,00000;20,00000;0,82244
334,13599;20,32000;       1,29765;78,35831;49,00000;20,00000;0,82241
334,23199;20,32667;       1,29783;78,35778;49,00000;20,00000;0,82238
334,32401;20,33333;       1,29828;78,35775;49,00000;20,00000;0,82236
334,42499;20,34000;       1,29888;78,35722;51,00000;20,00000;0,82233
334,51700;20,34667;       1,29951;78,35718;51,00000;20,00000;0,82230
334,62799;20,35333;       1,29989;78,35714;52,00000;20,00000;0,82227
334,72400;20,36000;       1,30034;78,35709;50,00000;20,00000;0,82224
334,82901;20,36667;       1,30080;78,35656;49,00000;20,00000;0,82221
334,92801;20,37333;       1,30121;78,35654;49,00000;20,00000;0,82218
335,02200;20,38000;       1,30172;78,35651;50,00000;20,00000;0,82215
335,11899;20,38667;       1,30226;78,35649;50,00000;20,00000;0,82212
335,20999;20,39333;       1,30285;78,35647;52,00000;20,00000;0,82209
335,31201;20,40000;       1,30345;78,35643;52,00000;20,00000;0,82206
335,40500;20,40667;       1,30404;78,35638;49,00000;20,00000;0,82203
335,51501;20,41333;       1,30446;78,35637;49,00000;20,00000;0,82200
335,61499;20,42000;       1,30451;78,35635;49,00000;20,00000;0,82197
335,70401;20,42667;       1,30473;78,35631;50,00000;20,00000;0,82195
335,79901;20,43333;       1,30546;78,35627;50,00000;20,00000;0,82192
335,90201;20,44000;       1,30624;78,35622;50,00000;20,00000;0,82189
336,01199;20,44667;       1,30680;78,35617;50,00000;20,00000;0,82185
336,11099;20,45333;       1,30721;78,35612;49,00000;20,00000;0,82182
336,20801;20,46000;       1,30739;78,35610;49,00000;20,00000;0,82179
336,29800;20,46667;       1,30785;78,35609;49,00000;20,00000;0,82177
336,39600;20,47333;       1,30835;78,35607;50,00000;20,00000;0,82174
336,49399;20,48000;       1,30876;78,35604;50,00000;20,00000;0,82171
336,59100;20,48667;       1,30931;78,35600;50,00000;20,00000;0,82168
336,69699;20,49333;       1,30982;78,35596;50,00000;20,00000;0,82165
336,79300;20,50000;       1,31037;78,35592;49,00000;20,00000;0,82162
336,89801;20,50667;       1,31083;78,35589;49,00000;20,00000;0,82159
336,99100;20,51333;       1,31124;78,35584;51,00000;20,00000;0,82156
337,08499;20,52000;       1,31156;78,35579;51,00000;20,00000;0,82153
337,19400;20,52667;       1,31207;78,35577;50,00000;20,00000;0,82150
337,28500;20,53333;       1,31253;78,35575;50,00000;20,00000;0,82147
337,39099;20,54000;       1,31299;78,35573;50,00000;20,00000;0,82144
337,48499;20,54667;       1,31344;78,35570;49,00000;20,00000;0,82141
337,58301;20,55333;       1,31386;78,35518;49,00000;20,00000;0,82138
337,67099;20,56000;       1,31422;78,35513;50,00000;20,00000;0,82136
337,78101;20,56667;       1,31436;78,35508;50,00000;20,00000;0,82132
337,87900;20,57333;       1,31478;78,35506;49,00000;20,00000;0,82129
337,97699;20,58000;       1,31551;78,35504;49,00000;20,00000;0,82126
338,07901;20,58667;       1,31588;78,35500;50,00000;20,00000;0,82123
338,17599;20,59333;       1,31638;78,35448;49,00000;20,00000;0,82120
338,27802;20,60000;       1,31694;78,35445;50,00000;20,00000;0,82117
338,36899;20,60667;       1,31758;78,35443;50,00000;20,00000;0,82114
338,47198;20,61333;       1,31799;78,35441;49,00000;20,00000;0,82111
338,56601;20,62000;       1,31845;78,35390;49,00000;20,00000;0,82108
338,66101;20,62667;       1,31895;78,35387;49,00000;20,00000;0,82106
338,75900;20,63333;       1,31950;78,35383;49,00000;20,00000;0,82103
338,85699;20,64000;       1,32001;78,35380;50,00000;20,00000;0,82100
338,96500;20,64667;       1,32011;78,35376;50,00000;20,00000;0,82096
339,06601;20,65333;       1,32029;78,35324;51,00000;20,00000;0,82093
339,15701;20,66000;       1,32093;78,35321;51,00000;20,00000;0,82091
339,25800;20,66667;       1,32149;78,35318;49,00000;20,00000;0,82088
339,34799;20,67333;       1,32190;78,35265;49,00000;20,00000;0,82085
339,45099;20,68000;       1,32236;78,35212;50,00000;20,00000;0,82082
339,55301;20,68667;       1,32273;78,35161;50,00000;20,00000;0,82079
339,64401;20,69333;       1,32314;78,35110;49,00000;20,00000;0,82076
339,74500;20,70000;       1,32360;78,35057;49,00000;20,00000;0,82073
339,84399;20,70667;       1,32415;78,35005;49,00000;20,00000;0,82070
339,95300;20,71333;       1,32466;78,35002;49,00000;20,00000;0,82066
340,04700;20,72000;       1,32530;78,34950;50,00000;20,00000;0,82063
340,14001;20,72667;       1,32590;78,34898;50,00000;20,00000;0,82061
340,23700;20,73333;       1,32645;78,34897;49,00000;20,00000;0,82058
340,33499;20,74000;       1,32696;78,34846;49,00000;20,00000;0,82055
340,43100;20,74667;       1,32714;78,34844;49,00000;20,00000;0,82052
340,53400;20,75333;       1,32738;78,34792;49,00000;20,00000;0,82049
340,62000;20,76000;       1,32760;78,34790;50,00000;20,00000;0,82046
340,72501;20,76667;       1,32802;78,34738;51,00000;20,00000;0,82043
340,82599;20,77333;       1,32889;78,34735;49,00000;20,00000;0,82040
340,91901;20,78000;       1,32935;78,34732;49,00000;20,00000;0,82037
341,02100;20,78667;       1,32954;78,34678;49,00000;20,00000;0,82034
341,11801;20,79333;       1,32963;78,34673;50,00000;20,00000;0,82031
341,21399;20,80000;       1,33028;78,34622;50,00000;20,00000;0,82028
341,32901;20,80667;       1,33070;78,34622;50,00000;20,00000;0,82024
341,41199;20,81333;       1,33097;78,34570;49,00000;20,00000;0,82022
341,50900;20,82000;       1,33134;78,34568;49,00000;20,00000;0,82019
341,60400;20,82667;       1,33184;78,34517;49,00000;20,00000;0,82016
341,70700;20,83333;       1,33240;78,34515;49,00000;20,00000;0,82013
341,80801;20,84000;       1,33286;78,34513;49,00000;20,00000;0,82010
341,89499;20,84667;       1,33318;78,34509;50,00000;20,00000;0,82007
341,99399;20,85333;       1,33360;78,34506;49,00000;20,00000;0,82004
342,09799;20,86000;       1,33397;78,34452;49,00000;20,00000;0,82001
342,19699;20,86667;       1,33438;78,34448;50,00000;20,00000;0,81998
342,30899;20,87333;       1,33472;78,34444;50,00000;20,00000;0,81994
342,39200;20,88000;       1,33512;78,34441;52,00000;20,00000;0,81992
342,50400;20,88667;       1,33564;78,34438;52,00000;20,00000;0,81988
342,59000;20,89333;       1,33614;78,34435;52,00000;20,00000;0,81985
342,69000;20,90000;       1,33665;78,34431;49,00000;20,00000;0,81982
342,78799;20,90667;       1,33711;78,34426;49,00000;20,00000;0,81979
342,89499;20,91333;       1,33748;78,34425;50,00000;20,00000;0,81976
342,98999;20,92000;       1,33790;78,34424;50,00000;20,00000;0,81973
343,07999;20,92667;       1,33836;78,34421;50,00000;20,00000;0,81970
343,18600;20,93333;       1,33882;78,34419;50,00000;20,00000;0,81967
343,28201;20,94000;       1,33901;78,34416;49,00000;20,00000;0,81964
343,38101;20,94667;       1,33920;78,34413;50,00000;20,00000;0,81961
343,47900;20,95333;       1,33989;78,34409;50,00000;20,00000;0,81958
343,57001;20,96000;       1,34048;78,34408;50,00000;20,00000;0,81955
343,66800;20,96667;       1,34081;78,34408;50,00000;20,00000;0,81952
343,77200;20,97333;       1,34095;78,34405;49,00000;20,00000;0,81949
343,86401;20,98000;       1,34169;78,34402;49,00000;20,00000;0,81946
343,96799;20,98667;       1,34224;78,34400;51,00000;20,00000;0,81943
344,06400;20,99333;       1,34257;78,34397;51,00000;20,00000;0,81940
344,15701;21,00000;       1,34303;78,34393;51,00000;20,00000;0,81937
344,26401;21,00667;       1,34350;78,34390;51,00000;20,00000;0,81933
344,35699;21,01333;       1,34386;78,34387;51,00000;20,00000;0,81931
344,46100;21,02000;       1,34433;78,34384;49,00000;20,00000;0,81927
344,55399;21,02667;       1,34479;78,34381;49,00000;20,00000;0,81924
344,66000;21,03333;       1,34503;78,34379;50,00000;20,00000;0,81921
344,75101;21,04000;       1,34535;78,34375;50,00000;20,00000;0,81918
344,84299;21,04667;       1,34595;78,34372;49,00000;20,00000;0,81915
344,95401;21,05333;       1,34646;78,34368;51,00000;20,00000;0,81912
345,04901;21,06000;       1,34701;78,34363;49,00000;20,00000;0,81909
345,15201;21,06667;       1,34757;78,34358;49,00000;20,00000;0,81906
345,25000;21,07333;       1,34790;78,34357;50,00000;20,00000;0,81903
345,34601;21,08000;       1,34822;78,34356;50,00000;20,00000;0,81900
345,44101;21,08667;       1,34813;78,34353;49,00000;20,00000;0,81897
345,53699;21,09333;       1,34837;78,34350;49,00000;20,00000;0,81894
345,64401;21,10000;       1,34934;78,34348;49,00000;20,00000;0,81890
345,73801;21,10667;       1,34989;78,34345;49,00000;20,00000;0,81887
345,83899;21,11333;       1,35008;78,34342;51,00000;20,00000;0,81884
345,92499;21,12000;       1,35013;78,34339;51,00000;20,00000;0,81882
346,03299;21,12667;       1,35037;78,34337;49,00000;20,00000;0,81878
346,13599;21,13333;       1,35097;78,34334;49,00000;20,00000;0,81875
346,22699;21,14000;       1,35129;78,34331;50,00000;20,00000;0,81872
346,32901;21,14667;       1,35176;78,34329;50,00000;20,00000;0,81869
346,42001;21,15333;       1,35222;78,34326;50,00000;20,00000;0,81866
346,52701;21,16000;       1,35278;78,34274;50,00000;20,00000;0,81863
346,62000;21,16667;       1,35328;78,34272;49,00000;20,00000;0,81860
346,71899;21,17333;       1,35380;78,34268;49,00000;20,00000;0,81857
346,81900;21,18000;       1,35421;78,34264;50,00000;20,00000;0,81853
346,90799;21,18667;       1,35463;78,34262;50,00000;20,00000;0,81851
347,01300;21,19333;       1,35482;78,34260;50,00000;20,00000;0,81847
347,11499;21,20000;       1,35501;78,34257;50,00000;20,00000;0,81844
347,21500;21,20667;       1,35552;78,34255;49,00000;20,00000;0,81841
347,31299;21,21333;       1,35594;78,34203;49,00000;20,00000;0,81838
347,40701;21,22000;       1,35631;78,34201;51,00000;20,00000;0,81835
347,50299;21,22667;       1,35677;78,34150;51,00000;20,00000;0,81832
347,59601;21,23333;       1,35728;78,34048;51,00000;20,00000;0,81829
347,69901;21,24000;       1,35766;78,33946;51,00000;20,00000;0,81826
347,79800;21,24667;       1,35798;78,33844;49,00000;20,00000;0,81822
347,89999;21,25333;       1,35845;78,33742;49,00000;20,00000;0,81819
348,00201;21,26000;       1,35883;78,33639;50,00000;20,00000;0,81816
348,10101;21,26667;       1,35938;78,33538;50,00000;20,00000;0,81813
348,19800;21,27333;       1,36003;78,33437;50,00000;20,00000;0,81810
348,29901;21,28000;       1,36045;78,33385;50,00000;20,00000;0,81807
348,38901;21,28667;       1,36096;78,33283;49,00000;20,00000;0,81804
348,48700;21,29333;       1,36092;78,33230;49,00000;20,00000;0,81801
348,58499;21,30000;       1,36143;78,33131;50,00000;20,00000;0,81798
348,69101;21,30667;       1,36199;78,33080;50,00000;20,00000;0,81794
348,77899;21,31333;       1,36250;78,33027;50,00000;20,00000;0,81791
348,88501;21,32000;       1,36274;78,32924;50,00000;20,00000;0,81788
348,98599;21,32667;       1,36293;78,32872;50,00000;20,00000;0,81785
349,08600;21,33333;       1,36335;78,32818;49,00000;20,00000;0,81782
349,18600;21,34000;       1,36400;78,32764;51,00000;20,00000;0,81778
349,28000;21,34667;       1,36442;78,32714;51,00000;20,00000;0,81775
349,37299;21,35333;       1,36479;78,32665;51,00000;20,00000;0,81772
349,47800;21,36000;       1,36526;78,32614;51,00000;20,00000;0,81769
349,56799;21,36667;       1,36572;78,32612;50,00000;20,00000;0,81766
349,67099;21,37333;       1,36619;78,32561;49,00000;20,00000;0,81763
349,76501;21,38000;       1,36665;78,32559;49,00000;20,00000;0,81760
349,86099;21,38667;       1,36721;78,32557;50,00000;20,00000;0,81757
349,96100;21,39333;       1,36763;78,32555;50,00000;20,00000;0,81754
350,05801;21,40000;       1,36791;78,32503;52,00000;20,00000;0,81751
350,15900;21,40667;       1,36828;78,32501;49,00000;20,00000;0,81747
350,24899;21,41333;       1,36865;78,32498;49,00000;20,00000;0,81744
350,35199;21,42000;       1,36889;78,32495;50,00000;20,00000;0,81741
350,45099;21,42667;       1,36931;78,32492;50,00000;20,00000;0,81738
350,54999;21,43333;       1,36978;78,32488;50,00000;20,00000;0,81735
350,64700;21,44000;       1,37020;78,32485;50,00000;20,00000;0,81732
350,75400;21,44667;       1,37058;78,32480;49,00000;20,00000;0,81728
350,84500;21,45333;       1,37100;78,32474;49,00000;20,00000;0,81725
350,94901;21,46000;       1,37137;78,32473;49,00000;20,00000;0,81722
351,04999;21,46667;       1,37170;78,32471;51,00000;20,00000;0,81719
351,14200;21,47333;       1,37189;78,32468;51,00000;20,00000;0,81716
351,23700;21,48000;       1,37217;78,32465;50,00000;20,00000;0,81713
351,34601;21,48667;       1,37251;78,32463;50,00000;20,00000;0,81709
351,44199;21,49333;       1,37293;78,32460;50,00000;20,00000;0,81706
351,54001;21,50000;       1,37316;78,32457;50,00000;20,00000;0,81703
351,63101;21,50667;       1,37344;78,32455;50,00000;20,00000;0,81700
351,73300;21,51333;       1,37410;78,32452;50,00000;20,00000;0,81697
351,83600;21,52000;       1,37466;78,32449;51,00000;20,00000;0,81693
351,92200;21,52667;       1,37526;78,32446;51,00000;20,00000;0,81691
352,03601;21,53333;       1,37559;78,32443;49,00000;20,00000;0,81687
352,12299;21,54000;       1,37573;78,32440;49,00000;20,00000;0,81684
352,23199;21,54667;       1,37611;78,32437;50,00000;20,00000;0,81681
352,33401;21,55333;       1,37654;78,32435;50,00000;20,00000;0,81677
352,41699;21,56000;       1,37709;78,32431;50,00000;20,00000;0,81675
352,51801;21,56667;       1,37756;78,32428;50,00000;20,00000;0,81671
352,61700;21,57333;       1,37803;78,32427;49,00000;20,00000;0,81668
352,71600;21,58000;       1,37840;78,32427;49,00000;20,00000;0,81665
352,80899;21,58667;       1,37877;78,32424;49,00000;20,00000;0,81662
352,92001;21,59333;       1,37902;78,32421;51,00000;20,00000;0,81658
353,00400;21,60000;       1,37925;78,32419;50,00000;20,00000;0,81656
353,11401;21,60667;       1,38000;78,32417;51,00000;20,00000;0,81652
353,20300;21,61333;       1,38032;78,32414;49,00000;20,00000;0,81649
353,30099;21,62000;       1,38061;78,32411;49,00000;20,00000;0,81646
353,40302;21,62667;       1,38099;78,32409;50,00000;20,00000;0,81643
353,50101;21,63333;       1,38141;78,32405;51,00000;20,00000;0,81639
353,60001;21,64000;       1,38192;78,32402;52,00000;20,00000;0,81636
353,69699;21,64667;       1,38211;78,32398;52,00000;20,00000;0,81633
353,79599;21,65333;       1,38254;78,32395;49,00000;20,00000;0,81630
353,90399;21,66000;       1,38315;78,32393;49,00000;20,00000;0,81626
354,00500;21,66667;       1,38320;78,32391;50,00000;20,00000;0,81623
354,08899;21,67333;       1,38334;78,32387;50,00000;20,00000;0,81620
354,18100;21,68000;       1,38367;78,32384;50,00000;20,00000;0,81617
354,28699;21,68667;       1,38419;78,32385;50,00000;20,00000;0,81614
354,39499;21,69333;       1,38462;78,32385;50,00000;20,00000;0,81610
354,47101;21,70000;       1,38503;78,32382;49,00000;20,00000;0,81608
354,56799;21,70667;       1,38540;78,32379;51,00000;20,00000;0,81605
354,68399;21,71333;       1,38579;78,32376;51,00000;20,00000;0,81601
354,77600;21,72000;       1,38621;78,32371;52,00000;20,00000;0,81598
354,88000;21,72667;       1,38668;78,32367;52,00000;20,00000;0,81594
354,97601;21,73333;       1,38715;78,32366;49,00000;20,00000;0,81591
355,06900;21,74000;       1,38761;78,32365;49,00000;20,00000;0,81588
355,16400;21,74667;       1,38803;78,32363;51,00000;20,00000;0,81585
355,26501;21,75333;       1,38851;78,32360;51,00000;20,00000;0,81582
355,36700;21,76000;       1,38888;78,32358;52,00000;20,00000;0,81578
355,46500;21,76667;       1,38935;78,32355;52,00000;20,00000;0,81575
355,56500;21,77333;       1,38955;78,32353;49,00000;20,00000;0,81572
355,65799;21,78000;       1,39024;78,32351;49,00000;20,00000;0,81569
355,75699;21,78667;       1,39053;78,32347;49,00000;20,00000;0,81566
355,85001;21,79333;       1,39072;78,32343;50,00000;20,00000;0,81563
355,95499;21,80000;       1,39092;78,32342;50,00000;20,00000;0,81559
356,04800;21,80667;       1,39111;78,32340;50,00000;20,00000;0,81556
356,15500;21,81333;       1,39149;78,32337;50,00000;20,00000;0,81553
356,25699;21,82000;       1,39201;78,32334;49,00000;20,00000;0,81549
356,34201;21,82667;       1,39238;78,32331;49,00000;20,00000;0,81546
356,45001;21,83333;       1,39281;78,32326;51,00000;20,00000;0,81543
356,54700;21,84000;       1,39337;78,32322;51,00000;20,00000;0,81540
356,64600;21,84667;       1,39365;78,32321;51,00000;20,00000;0,81536
356,73901;21,85333;       1,39412;78,32319;51,00000;20,00000;0,81533
356,84000;21,86000;       1,39459;78,32316;49,00000;20,00000;0,81530
356,94299;21,86667;       1,39488;78,32312;50,00000;20,00000;0,81527
357,04099;21,87333;       1,39507;78,32309;50,00000;20,00000;0,81523
357,14600;21,88000;       1,39536;78,32306;52,00000;20,00000;0,81520
357,23700;21,88667;       1,39588;78,32302;52,00000;20,00000;0,81517
357,33401;21,89333;       1,39621;78,32299;49,00000;20,00000;0,81514
357,43701;21,90000;       1,39673;78,32297;49,00000;20,00000;0,81510
357,53699;21,90667;       1,39701;78,32294;50,00000;20,00000;0,81507
357,63400;21,91333;       1,39748;78,32292;50,00000;20,00000;0,81504
357,73999;21,92000;       1,39805;78,32291;50,00000;20,00000;0,81500
357,82001;21,92667;       1,39846;78,32289;50,00000;20,00000;0,81498
357,91901;21,93333;       1,39889;78,32287;50,00000;20,00000;0,81494
358,02600;21,94000;       1,39923;78,32285;49,00000;20,00000;0,81491
358,11899;21,94667;       1,39956;78,32281;49,00000;20,00000;0,81488
358,21799;21,95333;       1,39994;78,32277;51,00000;20,00000;0,81484
358,31500;21,96000;       1,40036;78,32276;51,00000;20,00000;0,81481
358,41501;21,96667;       1,40079;78,32275;52,00000;20,00000;0,81478
358,51099;21,97333;       1,40112;78,32272;52,00000;20,00000;0,81475
358,60999;21,98000;       1,40145;78,32268;49,00000;20,00000;0,81471
358,71399;21,98667;       1,40193;78,32265;49,00000;20,00000;0,81468
358,81201;21,99333;       1,40221;78,32262;50,00000;20,00000;0,81465
358,91599;22,00000;       1,40259;78,32260;50,00000;20,00000;0,81461
359,00601;22,00667;       1,40297;78,32257;52,00000;20,00000;0,81458
359,10300;22,01333;       1,40335;78,32255;50,00000;20,00000;0,81455
359,20599;22,02000;       1,40364;78,32253;50,00000;20,00000;0,81451
359,29700;22,02667;       1,40369;78,32250;50,00000;20,00000;0,81448
359,40201;22,03333;       1,40384;78,32247;50,00000;20,00000;0,81445
359,50000;22,04000;       1,40413;78,32244;50,00000;20,00000;0,81442
359,59201;22,04667;       1,40478;78,32241;50,00000;20,00000;0,81439
359,70599;22,05333;       1,40526;78,32239;50,00000;20,00000;0,81435
359,79599;22,06000;       1,40568;78,32186;49,00000;20,00000;0,81432
359,89200;22,06667;       1,40652;78,32182;49,00000;20,00000;0,81429
359,98901;22,07333;       1,40699;78,32181;51,00000;20,00000;0,81425
360,08401;22,08000;       1,40719;78,32180;51,00000;20,00000;0,81422
360,18600;22,08667;       1,40738;78,32177;52,00000;20,00000;0,81419
360,28500;22,09333;       1,40753;78,32174;50,00000;20,00000;0,81415
360,38400;22,10000;       1,40773;78,32170;49,00000;20,00000;0,81412
360,49100;22,10667;       1,40825;78,32118;49,00000;20,00000;0,81409
360,58099;22,11333;       1,40863;78,32115;50,00000;20,00000;0,81405
360,68301;22,12000;       1,40915;78,32112;50,00000;20,00000;0,81402
360,78400;22,12667;       1,40953;78,32109;51,00000;20,00000;0,81399
360,87799;22,13333;       1,40991;78,32106;51,00000;20,00000;0,81396
360,97900;22,14000;       1,41001;78,32104;49,00000;20,00000;0,81392
361,07700;22,14667;       1,41030;78,32052;50,00000;20,00000;0,81389
361,17700;22,15333;       1,41087;78,32050;49,00000;20,00000;0,81385
361,27399;22,16000;       1,41157;78,32048;50,00000;20,00000;0,81382
361,36700;22,16667;       1,41213;78,32046;50,00000;20,00000;0,81379
361,46701;22,17333;       1,41233;78,32042;50,00000;20,00000;0,81376
361,56699;22,18000;       1,41248;78,31989;49,00000;20,00000;0,81372
361,66501;22,18667;       1,41263;78,31988;49,00000;20,00000;0,81369
361,76001;22,19333;       1,41291;78,31987;51,00000;20,00000;0,81366
361,86401;22,20000;       1,41302;78,31985;51,00000;20,00000;0,81362
361,96201;22,20667;       1,41359;78,31983;52,00000;20,00000;0,81359
362,05600;22,21333;       1,41420;78,31982;50,00000;20,00000;0,81356
362,15500;22,22000;       1,41472;78,31929;49,00000;20,00000;0,81352
362,24500;22,22667;       1,41482;78,31925;49,00000;20,00000;0,81349
362,34500;22,23333;       1,41520;78,31924;49,00000;20,00000;0,81346
362,45200;22,24000;       1,41549;78,31922;49,00000;20,00000;0,81342
362,54999;22,24667;       1,41601;78,31920;51,00000;20,00000;0,81339
362,65601;22,25333;       1,41635;78,31917;51,00000;20,00000;0,81336
362,74399;22,26000;       1,41659;78,31866;51,00000;20,00000;0,81333
362,84000;22,26667;       1,41687;78,31865;49,00000;20,00000;0,81329
362,93701;22,27333;       1,41730;78,31864;49,00000;20,00000;0,81326
363,04001;22,28000;       1,41768;78,31862;50,00000;20,00000;0,81322
363,12799;22,28667;       1,41811;78,31859;50,00000;20,00000;0,81320
363,22501;22,29333;       1,41849;78,31856;50,00000;20,00000;0,81316
363,33600;22,30000;       1,41883;78,31803;50,00000;20,00000;0,81312
363,43399;22,30667;       1,41912;78,31799;49,00000;20,00000;0,81309
363,53500;22,31333;       1,41955;78,31796;49,00000;20,00000;0,81306
363,63101;22,32000;       1,41988;78,31793;49,00000;20,00000;0,81302
363,73001;22,32667;       1,42022;78,31790;50,00000;20,00000;0,81299
363,82599;22,33333;       1,42060;78,31786;50,00000;20,00000;0,81296
363,93201;22,34000;       1,42094;78,31733;50,00000;20,00000;0,81292
364,02100;22,34667;       1,42136;78,31733;50,00000;20,00000;0,81289
364,12500;22,35333;       1,42156;78,31732;49,00000;20,00000;0,81286
364,21500;22,36000;       1,42171;78,31730;49,00000;20,00000;0,81283
364,31601;22,36667;       1,42200;78,31727;51,00000;20,00000;0,81279
364,41699;22,37333;       1,42220;78,31725;51,00000;20,00000;0,81276
364,51901;22,38000;       1,42314;78,31673;51,00000;20,00000;0,81272
364,61401;22,38667;       1,42366;78,31671;52,00000;20,00000;0,81269
364,70901;22,39333;       1,42381;78,31668;52,00000;20,00000;0,81266
364,80701;22,40000;       1,42410;78,31666;49,00000;20,00000;0,81262
364,90900;22,40667;       1,42462;78,31664;49,00000;20,00000;0,81259
365,01401;22,41333;       1,42482;78,31662;50,00000;20,00000;0,81255
365,09601;22,42000;       1,42510;78,31611;50,00000;20,00000;0,81252
365,20001;22,42667;       1,42553;78,31609;50,00000;20,00000;0,81249
365,29999;22,43333;       1,42592;78,31608;50,00000;20,00000;0,81245
365,39600;22,44000;       1,42634;78,31605;49,00000;20,00000;0,81242
365,48999;22,44667;       1,42668;78,31601;49,00000;20,00000;0,81239
365,59799;22,45333;       1,42711;78,31597;50,00000;20,00000;0,81235
365,68799;22,46000;       1,42763;78,31548;50,00000;20,00000;0,81232
365,78699;22,46667;       1,42797;78,31547;50,00000;20,00000;0,81229
365,89200;22,47333;       1,42798;78,31545;50,00000;20,00000;0,81225
365,98499;22,48000;       1,42818;78,31542;50,00000;20,00000;0,81222
366,07700;22,48667;       1,42842;78,31540;50,00000;20,00000;0,81219
366,18100;22,49333;       1,42876;78,31537;49,00000;20,00000;0,81215
366,28799;22,50000;       1,42919;78,31485;49,00000;20,00000;0,81212
366,37799;22,50667;       1,42999;78,31482;51,00000;20,00000;0,81208
366,47900;22,51333;       1,43019;78,31479;51,00000;20,00000;0,81205
366,56900;22,52000;       1,43038;78,31476;52,00000;20,00000;0,81202
366,68301;22,52667;       1,43091;78,31474;52,00000;20,00000;0,81198
366,77701;22,53333;       1,43088;78,31471;49,00000;20,00000;0,81195
366,87100;22,54000;       1,43094;78,31419;49,00000;20,00000;0,81191
366,97601;22,54667;       1,43128;78,31367;49,00000;20,00000;0,81188
367,07001;22,55333;       1,43175;78,31315;50,00000;20,00000;0,81185
367,17001;22,56000;       1,43237;78,31262;51,00000;20,00000;0,81181
367,26801;22,56667;       1,43307;78,31209;51,00000;20,00000;0,81178
367,36700;22,57333;       1,43350;78,31159;50,00000;20,00000;0,81174
367,46201;22,58000;       1,43356;78,31109;50,00000;20,00000;0,81171
367,56601;22,58667;       1,43376;78,31058;49,00000;20,00000;0,81167
367,66299;22,59333;       1,43405;78,31056;49,00000;20,00000;0,81164
367,75400;22,60000;       1,43439;78,31005;50,00000;20,00000;0,81161
367,85501;22,60667;       1,43477;78,31001;50,00000;20,00000;0,81157
367,95200;22,61333;       1,43502;78,30997;50,00000;20,00000;0,81154
368,05499;22,62000;       1,43545;78,30947;50,00000;20,00000;0,81151
368,15701;22,62667;       1,43602;78,30946;49,00000;20,00000;0,81147
368,24701;22,63333;       1,43622;78,30944;49,00000;20,00000;0,81144
368,34399;22,64000;       1,43660;78,30892;51,00000;20,00000;0,81140
368,44901;22,64667;       1,43690;78,30890;51,00000;20,00000;0,81137
368,54599;22,65333;       1,43710;78,30888;52,00000;20,00000;0,81133
368,63901;22,66000;       1,43743;78,30836;52,00000;20,00000;0,81130
368,73801;22,66667;       1,43781;78,30833;52,00000;20,00000;0,81127
368,84000;22,67333;       1,43820;78,30828;49,00000;20,00000;0,81123
368,95200;22,68000;       1,43855;78,30824;49,00000;20,00000;0,81119
369,03500;22,68667;       1,43888;78,30774;49,00000;20,00000;0,81116
369,13599;22,69333;       1,43926;78,30774;51,00000;20,00000;0,81113
369,23499;22,70000;       1,43951;78,30773;51,00000;20,00000;0,81110
369,32599;22,70667;       1,43980;78,30772;51,00000;20,00000;0,81106
369,42300;22,71333;       1,44018;78,30721;51,00000;20,00000;0,81103
369,53101;22,72000;       1,44062;78,30718;52,00000;20,00000;0,81099
369,62100;22,72667;       1,44100;78,30714;49,00000;20,00000;0,81096
369,71799;22,73333;       1,44134;78,30713;49,00000;20,00000;0,81093
369,81799;22,74000;       1,44163;78,30662;50,00000;20,00000;0,81089
369,91599;22,74667;       1,44197;78,30659;50,00000;20,00000;0,81086
370,03000;22,75333;       1,44232;78,30657;50,00000;20,00000;0,81082
370,11600;22,76000;       1,44270;78,30655;50,00000;20,00000;0,81079
370,21600;22,76667;       1,44294;78,30603;49,00000;20,00000;0,81075
370,30399;22,77333;       1,44309;78,30601;51,00000;20,00000;0,81072
370,41699;22,78000;       1,44325;78,30599;50,00000;20,00000;0,81068
370,50000;22,78667;       1,44349;78,30596;50,00000;20,00000;0,81065
370,61700;22,79333;       1,44403;78,30544;50,00000;20,00000;0,81061
370,70901;22,80000;       1,44483;78,30542;50,00000;20,00000;0,81058
370,80600;22,80667;       1,44517;78,30539;50,00000;20,00000;0,81055
370,89999;22,81333;       1,44527;78,30488;49,00000;20,00000;0,81051
371,00500;22,82000;       1,44543;78,30388;49,00000;20,00000;0,81048
371,09900;22,82667;       1,44553;78,30336;49,00000;20,00000;0,81044
371,19800;22,83333;       1,44606;78,30234;51,00000;20,00000;0,81041
371,29501;22,84000;       1,44672;78,30180;51,00000;20,00000;0,81037
371,39401;22,84667;       1,44716;78,30130;52,00000;20,00000;0,81034
371,49301;22,85333;       1,44777;78,30029;52,00000;20,00000;0,81031
371,59698;22,86000;       1,44826;78,29977;49,00000;20,00000;0,81027
371,70001;22,86667;       1,44827;78,29926;49,00000;20,00000;0,81023
371,79501;22,87333;       1,44847;78,29924;50,00000;20,00000;0,81020
371,89001;22,88000;       1,44876;78,29873;50,00000;20,00000;0,81017
371,98801;22,88667;       1,44920;78,29822;50,00000;20,00000;0,81013
372,08301;22,89333;       1,44958;78,29821;50,00000;20,00000;0,81010
372,17899;22,90000;       1,44983;78,29769;49,00000;20,00000;0,81006
