Repository: ashrpv/computer_science_in_nanoscience

# STA железосодержащих материалов: учебный набор

11 экспериментальных выгрузок NETZSCH STA 449 F5, 82 325 отсчётов. Набор предназначен для обучения обработке DSC/TG, проверке сопоставимости опытов и планированию следующего измерения. **Это 11 прогонов, а не 82 325 независимых опытов.** Исходные образцы и подготовка не документированы достаточно подробно для причинного вывода о фазе, влиянии матрицы или кинетических параметрах.

| Прогоны | Роль | Ограничение |
|---|---|---|
| 198, 201 | Нитрат, номинально 15 и 25 K/мин | Разные прогоны; метаданные 198 конфликтуют с названием |
| 200, 202 | Сульфат, номинально 15 и 25 K/мин | Степень окисления и гидратация 202 не подтверждены |

File: datasets/sta_iron_oxides/raw/sta_202.csv (part 7 of 10)
#SEGMENT:                    ;S1/1                                              
#SEG. 1:                     ;20°C/25,0(K/min)/900°C                            
##Temp./°C;Time/min;DSC/(mW/mg);Mass/%;Gas Flow(purge1)/(ml/min);Gas Flow(protective)/(ml/min);Sensit./(uV/mW)
581,05798;22,59333;       2,24518; 77,57750;49,00000;20,00000;0,68456
581,21600;22,60000;       2,24454; 77,57700;50,00000;20,00000;0,68449
581,38702;22,60667;       2,24398; 77,57646;50,00000;20,00000;0,68440
581,54700;22,61333;       2,24322; 77,57539;51,00000;20,00000;0,68432
581,71100;22,62000;       2,24247; 77,57439;51,00000;20,00000;0,68424
581,87402;22,62667;       2,24202; 77,57393;49,00000;20,00000;0,68416
582,05298;22,63333;       2,24153; 77,57290;49,00000;20,00000;0,68407
582,20801;22,64000;       2,24154; 77,57187;49,00000;20,00000;0,68399
582,36200;22,64667;       2,24090; 77,57083;50,00000;20,00000;0,68392
582,52802;22,65333;       2,23973; 77,56818;50,00000;20,00000;0,68384
582,69000;22,66000;       2,23886; 77,56661;50,00000;20,00000;0,68376
582,86200;22,66667;       2,23824; 77,56504;50,00000;20,00000;0,68367
583,03101;22,67333;       2,23755; 77,56343;49,00000;20,00000;0,68359
583,19000;22,68000;       2,23698; 77,56181;49,00000;20,00000;0,68351
583,35498;22,68667;       2,23629; 77,56027;49,00000;20,00000;0,68343
583,52698;22,69333;       2,23561; 77,55873;49,00000;20,00000;0,68334
583,68903;22,70000;       2,23497; 77,55770;50,00000;20,00000;0,68326
583,85303;22,70667;       2,23422; 77,55666;50,00000;20,00000;0,68318
584,01398;22,71333;       2,23388; 77,55509;50,00000;20,00000;0,68310
584,18103;22,72000;       2,23368; 77,55402;50,00000;20,00000;0,68301
584,33801;22,72667;       2,23261; 77,55134;49,00000;20,00000;0,68294
584,50702;22,73333;       2,23199; 77,54927;51,00000;20,00000;0,68285
584,67499;22,74000;       2,23130; 77,54773;50,00000;20,00000;0,68277
584,84003;22,74667;       2,23079; 77,54562;51,00000;20,00000;0,68269
585,00598;22,75333;       2,23029; 77,54405;51,00000;20,00000;0,68260
585,16602;22,76000;       2,22965; 77,54194;51,00000;20,00000;0,68252
585,33099;22,76667;       2,22914; 77,54036;49,00000;20,00000;0,68244
585,49799;22,77333;       2,22857; 77,53825;49,00000;20,00000;0,68236
585,66400;22,78000;       2,22776; 77,53507;50,00000;20,00000;0,68228
585,82898;22,78667;       2,22695; 77,53296;50,00000;20,00000;0,68219
585,99402;22,79333;       2,22632; 77,53032;50,00000;20,00000;0,68211
586,15698;22,80000;       2,22587; 77,52767;50,00000;20,00000;0,68203
586,32098;22,80667;       2,22535; 77,52664;49,00000;20,00000;0,68195
586,48401;22,81333;       2,22526; 77,52560;49,00000;20,00000;0,68187
586,65100;22,82000;       2,22415; 77,52510;49,00000;20,00000;0,68178
586,81799;22,82667;       2,22334; 77,52353;49,00000;20,00000;0,68170
586,98102;22,83333;       2,22283; 77,52245;50,00000;20,00000;0,68162
587,14203;22,84000;       2,22225; 77,52084;50,00000;20,00000;0,68154
587,31201;22,84667;       2,22187; 77,51770;50,00000;20,00000;0,68145
587,47601;22,85333;       2,22148; 77,51563;50,00000;20,00000;0,68137
587,64301;22,86000;       2,22091; 77,51406;49,00000;20,00000;0,68129
587,80902;22,86667;       2,22022; 77,51249;49,00000;20,00000;0,68120
587,96503;22,87333;       2,21957; 77,51092;50,00000;20,00000;0,68112
588,13098;22,88000;       2,21888; 77,50935;49,00000;20,00000;0,68104
588,29102;22,88667;       2,21825; 77,50778;49,00000;20,00000;0,68096
588,46198;22,89333;       2,21768; 77,50567;50,00000;20,00000;0,68087
588,62201;22,90000;       2,21716; 77,50463;50,00000;20,00000;0,68079
588,79199;22,90667;       2,21684; 77,50091;50,00000;20,00000;0,68071
588,95502;22,91333;       2,21639; 77,49558;49,00000;20,00000;0,68063
589,13098;22,92000;       2,21559; 77,49186;49,00000;20,00000;0,68054
589,29602;22,92667;       2,21514; 77,48868;50,00000;20,00000;0,68046
589,45099;22,93333;       2,21486; 77,48818;51,00000;20,00000;0,68038
589,61700;22,94000;       2,21435; 77,48768;52,00000;20,00000;0,68029
589,78998;22,94667;       2,21385; 77,48715;52,00000;20,00000;0,68021
589,94800;22,95333;       2,21320; 77,48555;49,00000;20,00000;0,68013
590,11200;22,96000;       2,21233; 77,48402;49,00000;20,00000;0,68004
590,27399;22,96667;       2,21157; 77,48249;50,00000;20,00000;0,67996
590,43597;22,97333;       2,21088; 77,47932;50,00000;20,00000;0,67988
590,59900;22,98000;       2,21048; 77,47722;50,00000;20,00000;0,67980
590,76099;22,98667;       2,20978; 77,47511;50,00000;20,00000;0,67972
590,92401;22,99333;       2,20921; 77,47247;50,00000;20,00000;0,67963
591,09900;23,00000;       2,20865; 77,47036;49,00000;20,00000;0,67955
591,25598;23,00667;       2,20801; 77,46879;49,00000;20,00000;0,67947
591,41803;23,01333;       2,20743; 77,46722;51,00000;20,00000;0,67938
591,59003;23,02000;       2,20681; 77,46565;51,00000;20,00000;0,67930
591,75702;23,02667;       2,20600; 77,46408;51,00000;20,00000;0,67921
591,91998;23,03333;       2,20531; 77,46251;49,00000;20,00000;0,67913
592,07300;23,04000;       2,20465; 77,46147;49,00000;20,00000;0,67905
592,24799;23,04667;       2,20410; 77,45990;49,00000;20,00000;0,67896
592,40900;23,05333;       2,20340; 77,45457;49,00000;20,00000;0,67888
592,58301;23,06000;       2,20272; 77,45081;51,00000;20,00000;0,67879
592,74799;23,06667;       2,20257; 77,44705;51,00000;20,00000;0,67871
592,90802;23,07333;       2,20211; 77,44497;51,00000;20,00000;0,67863
593,08502;23,08000;       2,20113; 77,44452;51,00000;20,00000;0,67854
593,24701;23,08667;       2,20008; 77,44348;49,00000;20,00000;0,67846
593,40302;23,09333;       2,19943; 77,44138;49,00000;20,00000;0,67838
593,57501;23,10000;       2,19917; 77,43927;49,00000;20,00000;0,67829
593,72400;23,10667;       2,19863; 77,43713;50,00000;20,00000;0,67822
593,90399;23,11333;       2,19808; 77,43499;50,00000;20,00000;0,67812
594,06500;23,12000;       2,19738; 77,43292;50,00000;20,00000;0,67804
594,22699;23,12667;       2,19668; 77,43086;50,00000;20,00000;0,67796
594,39899;23,13333;       2,19606; 77,42553;49,00000;20,00000;0,67787
594,55701;23,14000;       2,19536; 77,42236;49,00000;20,00000;0,67779
594,72699;23,14667;       2,19479; 77,42025;51,00000;20,00000;0,67771
594,87903;23,15333;       2,19414; 77,41869;51,00000;20,00000;0,67763
595,05499;23,16000;       2,19364; 77,41659;51,00000;20,00000;0,67754
595,21997;23,16667;       2,19307; 77,41448;50,00000;20,00000;0,67745
595,37402;23,17333;       2,19236; 77,41237;49,00000;20,00000;0,67738
595,53601;23,18000;       2,19172; 77,41027;50,00000;20,00000;0,67729
595,71802;23,18667;       2,19081; 77,40656;50,00000;20,00000;0,67720
595,87500;23,19333;       2,18998; 77,40285;51,00000;20,00000;0,67712
596,03900;23,20000;       2,18983; 77,39913;51,00000;20,00000;0,67704
596,20001;23,20667;       2,18949; 77,39649;51,00000;20,00000;0,67695
596,37097;23,21333;       2,18862; 77,39653;49,00000;20,00000;0,67687
596,53003;23,22000;       2,18798; 77,39492;49,00000;20,00000;0,67679
596,69800;23,22667;       2,18729; 77,39224;50,00000;20,00000;0,67670
596,86700;23,23333;       2,18636; 77,38857;50,00000;20,00000;0,67661
597,02698;23,24000;       2,18560; 77,38596;50,00000;20,00000;0,67653
597,19397;23,24667;       2,18479; 77,38385;50,00000;20,00000;0,67645
597,35498;23,25333;       2,18457; 77,38282;49,00000;20,00000;0,67636
597,52399;23,26000;       2,18382; 77,38125;49,00000;20,00000;0,67628
597,69202;23,26667;       2,18301; 77,37808;51,00000;20,00000;0,67619
597,85999;23,27333;       2,18220; 77,37222;51,00000;20,00000;0,67610
598,01599;23,28000;       2,18149; 77,36797;50,00000;20,00000;0,67602
598,17401;23,28667;       2,18066; 77,36480;50,00000;20,00000;0,67594
598,34698;23,29333;       2,17986; 77,36484;49,00000;20,00000;0,67585
598,50598;23,30000;       2,17927; 77,36434;49,00000;20,00000;0,67577
598,67902;23,30667;       2,17865; 77,36277;49,00000;20,00000;0,67568
598,84198;23,31333;       2,17831; 77,36013;49,00000;20,00000;0,67560
599,01099;23,32000;       2,17775; 77,35588;49,00000;20,00000;0,67551
599,17499;23,32667;       2,17699; 77,35377;50,00000;20,00000;0,67543
599,33502;23,33333;       2,17622; 77,35056;51,00000;20,00000;0,67535
599,50201;23,34000;       2,17505; 77,34734;51,00000;20,00000;0,67526
599,66602;23,34667;       2,17386; 77,34474;49,00000;20,00000;0,67518
599,83698;23,35333;       2,17294; 77,34214;49,00000;20,00000;0,67509
599,99701;23,36000;       2,17205; 77,33896;50,00000;20,00000;0,67501
600,16400;23,36667;       2,17123; 77,33418;50,00000;20,00000;0,67492
600,32397;23,37333;       2,17089; 77,32993;50,00000;20,00000;0,67484
600,48700;23,38000;       2,17025; 77,32782;49,00000;20,00000;0,67475
600,65997;23,38667;       2,16945; 77,32787;49,00000;20,00000;0,67466
600,82300;23,39333;       2,16875; 77,32684;49,00000;20,00000;0,67458
600,98798;23,40000;       2,16793; 77,32419;50,00000;20,00000;0,67450
601,14899;23,40667;       2,16711; 77,31887;50,00000;20,00000;0,67441
601,32001;23,41333;       2,16612; 77,31569;50,00000;20,00000;0,67432
601,48297;23,42000;       2,16517; 77,31305;50,00000;20,00000;0,67424
601,64502;23,42667;       2,16447; 77,31041;50,00000;20,00000;0,67416
601,81201;23,43333;       2,16378; 77,30937;49,00000;20,00000;0,67407
601,98102;23,44000;       2,16303; 77,30673;49,00000;20,00000;0,67398
602,15100;23,44667;       2,16222; 77,29815;51,00000;20,00000;0,67389
602,31403;23,45333;       2,16127; 77,29171;51,00000;20,00000;0,67381
602,47900;23,46000;       2,16039; 77,29072;52,00000;20,00000;0,67372
602,64398;23,46667;       2,15969; 77,29080;52,00000;20,00000;0,67364
602,80603;23,47333;       2,15887; 77,28923;49,00000;20,00000;0,67356
602,97101;23,48000;       2,15805; 77,28659;49,00000;20,00000;0,67347
603,13800;23,48667;       2,15717; 77,28181;50,00000;20,00000;0,67338
603,30200;23,49333;       2,15635; 77,27753;50,00000;20,00000;0,67330
603,46802;23,50000;       2,15572; 77,27378;50,00000;20,00000;0,67321
603,62903;23,50667;       2,15477; 77,27171;50,00000;20,00000;0,67313
603,79602;23,51333;       2,15365; 77,26965;49,00000;20,00000;0,67304
603,96698;23,52000;       2,15259; 77,26486;49,00000;20,00000;0,67295
604,12201;23,52667;       2,15230; 77,25900;50,00000;20,00000;0,67287
604,29700;23,53333;       2,15187; 77,25422;50,00000;20,00000;0,67278
604,45697;23,54000;       2,15055; 77,25372;50,00000;20,00000;0,67270
604,62598;23,54667;       2,14943; 77,25216;50,00000;20,00000;0,67261
604,79199;23,55333;       2,14861; 77,24898;49,00000;20,00000;0,67252
604,94702;23,56000;       2,14771; 77,24474;49,00000;20,00000;0,67244
605,12097;23,56667;       2,14691; 77,24156;50,00000;20,00000;0,67235
605,27600;23,57333;       2,14601; 77,23892;50,00000;20,00000;0,67227
605,45203;23,58000;       2,14496; 77,23627;52,00000;20,00000;0,67218
605,61902;23,58667;       2,14402; 77,22988;51,00000;20,00000;0,67209
605,78101;23,59333;       2,14308; 77,22456;51,00000;20,00000;0,67201
605,95398;23,60000;       2,14208; 77,22192;49,00000;20,00000;0,67192
606,10901;23,60667;       2,14112; 77,22139;49,00000;20,00000;0,67184
606,27899;23,61333;       2,14007; 77,21871;50,00000;20,00000;0,67175
606,43500;23,62000;       2,13923; 77,21451;50,00000;20,00000;0,67167
606,60400;23,62667;       2,13829; 77,21137;50,00000;20,00000;0,67158
606,77197;23,63333;       2,13741; 77,20873;50,00000;20,00000;0,67149
606,93500;23,64000;       2,13647; 77,20556;51,00000;20,00000;0,67141
607,10699;23,64667;       2,13553; 77,19702;49,00000;20,00000;0,67132
607,26599;23,65333;       2,13458; 77,19117;49,00000;20,00000;0,67123
607,43799;23,66000;       2,13358; 77,19014;50,00000;20,00000;0,67114
607,58801;23,66667;       2,13243; 77,19018;50,00000;20,00000;0,67107
607,75702;23,67333;       2,13131; 77,18862;49,00000;20,00000;0,67098
607,92999;23,68000;       2,13032; 77,18598;49,00000;20,00000;0,67089
608,08698;23,68667;       2,12942; 77,18120;49,00000;20,00000;0,67080
608,26501;23,69333;       2,12837; 77,17480;49,00000;20,00000;0,67071
608,41602;23,70000;       2,12734; 77,16734;50,00000;20,00000;0,67063
608,59399;23,70667;       2,12648; 77,16363;50,00000;20,00000;0,67054
608,75201;23,71333;       2,12540; 77,16368;50,00000;20,00000;0,67046
608,91199;23,72000;       2,12451; 77,16207;50,00000;20,00000;0,67037
609,08698;23,72667;       2,12346; 77,15886;50,00000;20,00000;0,67028
609,24701;23,73333;       2,12244; 77,15466;50,00000;20,00000;0,67020
609,40698;23,74000;       2,12118; 77,15045;50,00000;20,00000;0,67011
609,58398;23,74667;       2,11964; 77,14675;51,00000;20,00000;0,67002
609,73297;23,75333;       2,11842; 77,13874;51,00000;20,00000;0,66994
609,90302;23,76000;       2,11736; 77,13288;51,00000;20,00000;0,66985
610,07300;23,76667;       2,11642; 77,13185;51,00000;20,00000;0,66976
610,24103;23,77333;       2,11542; 77,12975;49,00000;20,00000;0,66967
610,40698;23,78000;       2,11447; 77,12443;49,00000;20,00000;0,66959
610,56799;23,78667;       2,11358; 77,12018;50,00000;20,00000;0,66950
610,74902;23,79333;       2,11229; 77,11701;50,00000;20,00000;0,66941
610,89398;23,80000;       2,11051; 77,11115;50,00000;20,00000;0,66933
611,06500;23,80667;       2,10945; 77,10369;49,00000;20,00000;0,66924
611,23499;23,81333;       2,10894; 77,09999;49,00000;20,00000;0,66915
611,39398;23,82000;       2,10749; 77,09950;49,00000;20,00000;0,66907
611,55701;23,82667;       2,10587; 77,09632;51,00000;20,00000;0,66898
611,72803;23,83333;       2,10468; 77,09043;51,00000;20,00000;0,66889
611,89001;23,84000;       2,10348; 77,08186;52,00000;20,00000;0,66881
612,05499;23,84667;       2,10223; 77,07443;52,00000;20,00000;0,66872
612,22601;23,85333;       2,10117; 77,07344;49,00000;20,00000;0,66863
612,39203;23,86000;       2,10010; 77,07241;50,00000;20,00000;0,66854
612,55298;23,86667;       2,09877; 77,06656;50,00000;20,00000;0,66846
612,71802;23,87333;       2,09758; 77,05749;50,00000;20,00000;0,66837
612,88397;23,88000;       2,09626; 77,05267;51,00000;20,00000;0,66828
613,05402;23,88667;       2,09526; 77,05215;51,00000;20,00000;0,66819
613,20801;23,89333;       2,09416; 77,04956;49,00000;20,00000;0,66811
613,37500;23,90000;       2,09303; 77,04053;49,00000;20,00000;0,66802
613,53497;23,90667;       2,09171; 77,03307;50,00000;20,00000;0,66794
613,69702;23,91333;       2,09020; 77,03097;50,00000;20,00000;0,66785
613,86298;23,92000;       2,08863; 77,02994;50,00000;20,00000;0,66776
614,03802;23,92667;       2,08721; 77,02570;50,00000;20,00000;0,66767
614,19897;23,93333;       2,08607; 77,01984;50,00000;20,00000;0,66759
614,36798;23,94000;       2,08512; 77,01399;50,00000;20,00000;0,66750
614,53497;23,94667;       2,08411; 77,00810;49,00000;20,00000;0,66741
614,70001;23,95333;       2,08279; 77,00220;49,00000;20,00000;0,66732
614,85699;23,96000;       2,08127; 76,99907;51,00000;20,00000;0,66724
615,02899;23,96667;       2,07990; 76,99218;51,00000;20,00000;0,66714
615,19000;23,97333;       2,07876; 76,98526;52,00000;20,00000;0,66706
615,35699;23,98000;       2,07744; 76,98316;50,00000;20,00000;0,66697
615,52600;23,98667;       2,07606; 76,97999;49,00000;20,00000;0,66688
615,68903;23,99333;       2,07467; 76,97089;49,00000;20,00000;0,66679
615,84302;24,00000;       2,07333; 76,96393;51,00000;20,00000;0,66671
616,01898;24,00667;       2,07203; 76,96186;50,00000;20,00000;0,66662
616,18103;24,01333;       2,07076; 76,95872;51,00000;20,00000;0,66653
616,34998;24,02000;       2,06926; 76,94965;51,00000;20,00000;0,66644
616,51801;24,02667;       2,06776; 76,94379;51,00000;20,00000;0,66635
616,67902;24,03333;       2,06637; 76,94062;49,00000;20,00000;0,66627
616,85199;24,04000;       2,06481; 76,93691;50,00000;20,00000;0,66618
617,01398;24,04667;       2,06323; 76,92731;50,00000;20,00000;0,66609
617,18402;24,05333;       2,06186; 76,91986;50,00000;20,00000;0,66600
617,34100;24,06000;       2,06040; 76,91776;50,00000;20,00000;0,66591
617,50098;24,06667;       2,05918; 76,91298;50,00000;20,00000;0,66583
617,66101;24,07333;       2,05791; 76,90820;49,00000;20,00000;0,66574
617,83600;24,08000;       2,05630; 76,90075;49,00000;20,00000;0,66565
618,00897;24,08667;       2,05474; 76,89007;49,00000;20,00000;0,66556
618,16602;24,09333;       2,05303; 76,88744;50,00000;20,00000;0,66547
618,33099;24,10000;       2,05152; 76,88213;50,00000;20,00000;0,66539
618,49298;24,10667;       2,04988; 76,87570;50,00000;20,00000;0,66530
618,65997;24,11333;       2,04831; 76,86875;50,00000;20,00000;0,66521
618,81799;24,12000;       2,04685; 76,85811;49,00000;20,00000;0,66513
618,98401;24,12667;       2,04527; 76,85551;49,00000;20,00000;0,66504
619,15399;24,13333;       2,04371; 76,85020;51,00000;20,00000;0,66495
619,32300;24,14000;       2,04208; 76,84381;50,00000;20,00000;0,66486
619,48297;24,14667;       2,04062; 76,83688;51,00000;20,00000;0,66477
619,64801;24,15333;       2,03904; 76,82728;51,00000;20,00000;0,66468
619,82202;24,16000;       2,03711; 76,82089;51,00000;20,00000;0,66459
619,97998;24,16667;       2,03546; 76,81021;49,00000;20,00000;0,66450
620,14697;24,17333;       2,03401; 76,80758;49,00000;20,00000;0,66441
620,30798;24,18000;       2,03261; 76,80119;50,00000;20,00000;0,66433
620,48199;24,18667;       2,03099; 76,78998;50,00000;20,00000;0,66423
620,64301;24,19333;       2,02953; 76,78359;50,00000;20,00000;0,66415
620,80499;24,20000;       2,02819; 76,77290;50,00000;20,00000;0,66406
620,97900;24,20667;       2,02675; 76,76920;52,00000;20,00000;0,66397
621,14001;24,21333;       2,02492; 76,76174;52,00000;20,00000;0,66388
621,31201;24,22000;       2,02299; 76,75477;49,00000;20,00000;0,66379
621,46899;24,22667;       2,02115; 76,74781;49,00000;20,00000;0,66370
621,64203;24,23333;       2,01940; 76,73663;50,00000;20,00000;0,66361
621,80298;24,24000;       2,01769; 76,73028;50,00000;20,00000;0,66353
621,96997;24,24667;       2,01611; 76,71960;50,00000;20,00000;0,66344
622,13702;24,25333;       2,01441; 76,71697;50,00000;20,00000;0,66335
622,30499;24,26000;       2,01271; 76,71059;49,00000;20,00000;0,66326
622,46899;24,26667;       2,01100; 76,69937;49,00000;20,00000;0,66317
622,62701;24,27333;       2,00929; 76,69406;51,00000;20,00000;0,66308
622,80103;24,28000;       2,00747; 76,68767;51,00000;20,00000;0,66299
622,96600;24,28667;       2,00552; 76,67807;52,00000;20,00000;0,66290
623,12799;24,29333;       2,00356; 76,67276;52,00000;20,00000;0,66281
623,29303;24,30000;       2,00167; 76,66637;49,00000;20,00000;0,66272
623,45300;24,30667;       2,00008; 76,65570;49,00000;20,00000;0,66264
623,62299;24,31333;       1,99850; 76,65307;50,00000;20,00000;0,66254
623,79303;24,32000;       1,99656; 76,64775;50,00000;20,00000;0,66245
623,95502;24,32667;       1,99460; 76,64136;50,00000;20,00000;0,66237
624,11603;24,33333;       1,99282; 76,63601;50,00000;20,00000;0,66228
624,28699;24,34000;       1,99094; 76,63012;50,00000;20,00000;0,66219
624,45203;24,34667;       1,98898; 76,62271;50,00000;20,00000;0,66210
624,62402;24,35333;       1,98691; 76,61690;50,00000;20,00000;0,66200
624,77399;24,36000;       1,98468; 76,61159;49,00000;20,00000;0,66192
624,94598;24,36667;       1,98280; 76,60681;50,00000;20,00000;0,66183
625,10999;24,37333;       1,98084; 76,59936;50,00000;20,00000;0,66174
625,27399;24,38000;       1,97888; 76,59348;49,00000;20,00000;0,66165
625,44000;24,38667;       1,97692; 76,58652;50,00000;20,00000;0,66156
625,59497;24,39333;       1,97488; 76,57588;49,00000;20,00000;0,66148
625,77502;24,40000;       1,97301; 76,57276;49,00000;20,00000;0,66138
625,93298;24,40667;       1,97097; 76,56315;50,00000;20,00000;0,66130
626,09497;24,41333;       1,96876; 76,55355;50,00000;20,00000;0,66121
626,26801;24,42000;       1,96675; 76,55145;50,00000;20,00000;0,66111
626,43298;24,42667;       1,96466; 76,54453;50,00000;20,00000;0,66102
626,59998;24,43333;       1,96264; 76,53815;49,00000;20,00000;0,66093
626,75897;24,44000;       1,96061; 76,52854;49,00000;20,00000;0,66085
626,92499;24,44667;       1,95865; 76,52216;51,00000;20,00000;0,66076
627,09698;24,45333;       1,95676; 76,51470;51,00000;20,00000;0,66066
627,25800;24,46000;       1,95460; 76,50671;52,00000;20,00000;0,66058
627,42499;24,46667;       1,95233; 76,49871;52,00000;20,00000;0,66049
627,58801;24,47333;       1,95005; 76,49072;52,00000;20,00000;0,66040
627,75403;24,48000;       1,94771; 76,48272;49,00000;20,00000;0,66031
627,92401;24,48667;       1,94551; 76,47205;49,00000;20,00000;0,66021
628,09003;24,49333;       1,94354; 76,46402;50,00000;20,00000;0,66012
628,25299;24,50000;       1,94151; 76,45598;50,00000;20,00000;0,66004
628,41400;24,50667;       1,93929; 76,44535;50,00000;20,00000;0,65995
628,58398;24,51333;       1,93708; 76,43739;49,00000;20,00000;0,65986
628,75098;24,52000;       1,93468; 76,42940;49,00000;20,00000;0,65976
628,91400;24,52667;       1,93246; 76,42141;49,00000;20,00000;0,65968
629,07898;24,53333;       1,93031; 76,41342;50,00000;20,00000;0,65959
629,24500;24,54000;       1,92803; 76,40274;51,00000;20,00000;0,65950
629,40601;24,54667;       1,92562; 76,39475;50,00000;20,00000;0,65941
629,57397;24,55333;       1,92322; 76,38676;49,00000;20,00000;0,65932
629,75000;24,56000;       1,92107; 76,37609;49,00000;20,00000;0,65922
629,90601;24,56667;       1,91872; 76,36810;51,00000;20,00000;0,65913
630,07202;24,57333;       1,91656; 76,36011;51,00000;20,00000;0,65904
630,22900;24,58000;       1,91370; 76,35212;52,00000;20,00000;0,65896
630,39899;24,58667;       1,91130; 76,34413;51,00000;20,00000;0,65887
630,56000;24,59333;       1,90883; 76,33346;51,00000;20,00000;0,65878
630,73602;24,60000;       1,90656; 76,32547;49,00000;20,00000;0,65868
630,89001;24,60667;       1,90413; 76,31743;49,00000;20,00000;0,65860
631,05902;24,61333;       1,90179; 76,30672;50,00000;20,00000;0,65850
631,23199;24,62000;       1,89958; 76,29609;50,00000;20,00000;0,65841
631,39099;24,62667;       1,89716; 76,28814;49,00000;20,00000;0,65832
631,55902;24,63333;       1,89462; 76,28015;49,00000;20,00000;0,65823
631,71698;24,64000;       1,89214; 76,26948;49,00000;20,00000;0,65814
631,88702;24,64667;       1,88979; 76,26149;49,00000;20,00000;0,65805
632,05298;24,65333;       1,88732; 76,25349;51,00000;20,00000;0,65796
632,21399;24,66000;       1,88471; 76,24550;51,00000;20,00000;0,65787
632,38202;24,66667;       1,88224; 76,23751;50,00000;20,00000;0,65778
632,55200;24,67333;       1,87983; 76,22683;49,00000;20,00000;0,65769
632,72101;24,68000;       1,87748; 76,21616;49,00000;20,00000;0,65759
632,88202;24,68667;       1,87506; 76,20817;49,00000;20,00000;0,65751
633,03900;24,69333;       1,87269; 76,20018;51,00000;20,00000;0,65742
633,21100;24,70000;       1,87003; 76,18951;51,00000;20,00000;0,65733
633,38300;24,70667;       1,86732; 76,18152;51,00000;20,00000;0,65723
633,53400;24,71333;       1,86456; 76,17352;51,00000;20,00000;0,65715
633,71002;24,72000;       1,86185; 76,16281;49,00000;20,00000;0,65705
633,87598;24,72667;       1,85887; 76,15479;49,00000;20,00000;0,65696
634,04102;24,73333;       1,85601; 76,14683;50,00000;20,00000;0,65687
634,20203;24,74000;       1,85333; 76,13888;50,00000;20,00000;0,65678
634,36603;24,74667;       1,85091; 76,13090;49,00000;20,00000;0,65669
634,53998;24,75333;       1,84869; 76,12023;49,00000;20,00000;0,65660
634,69397;24,76000;       1,84575; 76,10956;49,00000;20,00000;0,65651
634,86102;24,76667;       1,84301; 76,10153;50,00000;20,00000;0,65642
635,02399;24,77333;       1,84046; 76,09351;50,00000;20,00000;0,65633
635,19897;24,78000;       1,83780; 76,08288;51,00000;20,00000;0,65623
635,35699;24,78667;       1,83511; 76,07493;49,00000;20,00000;0,65615
635,52399;24,79333;       1,83219; 76,06694;49,00000;20,00000;0,65605
635,67902;24,80000;       1,82937; 76,05627;49,00000;20,00000;0,65597
635,84900;24,80667;       1,82658; 76,04560;49,00000;20,00000;0,65587
636,01501;24,81333;       1,82371; 76,03493;50,00000;20,00000;0,65578
636,18298;24,82000;       1,82098; 76,02641;50,00000;20,00000;0,65569
636,34802;24,82667;       1,81824; 76,01734;50,00000;20,00000;0,65560
636,51202;24,83333;       1,81543; 76,00824;50,00000;20,00000;0,65551
636,67401;24,84000;       1,81274; 75,99753;50,00000;20,00000;0,65542
636,85303;24,84667;       1,80983; 75,98475;49,00000;20,00000;0,65532
637,01001;24,85333;       1,80664; 75,97359;50,00000;20,00000;0,65523
637,17499;24,86000;       1,80370; 75,96452;50,00000;20,00000;0,65514
637,34003;24,86667;       1,80083; 75,94688;49,00000;20,00000;0,65505
637,50201;24,87333;       1,79758; 75,93621;49,00000;20,00000;0,65496
637,67401;24,88000;       1,79434; 75,92068;49,00000;20,00000;0,65487
637,83801;24,88667;       1,79166; 75,90621;49,00000;20,00000;0,65477
637,99902;24,89333;       1,78884; 75,89022;50,00000;20,00000;0,65469
638,17297;24,90000;       1,78591; 75,87691;50,00000;20,00000;0,65459
638,33099;24,90667;       1,78259; 75,85874;50,00000;20,00000;0,65450
638,50201;24,91333;       1,77947; 75,84646;50,00000;20,00000;0,65441
638,65802;24,92000;       1,77633; 75,82668;49,00000;20,00000;0,65432
638,81897;24,92667;       1,77363; 75,81065;49,00000;20,00000;0,65423
638,98901;24,93333;       1,77057; 75,78872;49,00000;20,00000;0,65414
639,15399;24,94000;       1,76744; 75,78234;50,00000;20,00000;0,65405
639,32001;24,94667;       1,76419; 75,75773;50,00000;20,00000;0,65395
639,48297;24,95333;       1,76112; 75,74652;50,00000;20,00000;0,65386
639,65802;24,96000;       1,75794; 75,72513;49,00000;20,00000;0,65377
639,81598;24,96667;       1,75504; 75,71339;50,00000;20,00000;0,65368
639,98199;24,97333;       1,75210; 75,70004;50,00000;20,00000;0,65359
640,14203;24,98000;       1,74871; 75,68240;50,00000;20,00000;0,65350
640,30798;24,98667;       1,74538; 75,67012;50,00000;20,00000;0,65340
640,47302;24,99333;       1,74193; 75,65673;49,00000;20,00000;0,65331
640,64502;25,00000;       1,73868; 75,64495;49,00000;20,00000;0,65322
640,81097;25,00667;       1,73542; 75,63218;50,00000;20,00000;0,65312
640,97101;25,01333;       1,73196; 75,61725;51,00000;20,00000;0,65304
641,13300;25,02000;       1,72869; 75,60336;50,00000;20,00000;0,65295
641,31299;25,02667;       1,72545; 75,58679;49,00000;20,00000;0,65285
641,47998;25,03333;       1,72218; 75,57666;49,00000;20,00000;0,65275
641,64001;25,04000;       1,71903; 75,56063;49,00000;20,00000;0,65266
641,80499;25,04667;       1,71576; 75,54729;50,00000;20,00000;0,65257
641,96198;25,05333;       1,71242; 75,53287;50,00000;20,00000;0,65248
642,12701;25,06000;       1,70896; 75,52060;52,00000;20,00000;0,65239
642,29602;25,06667;       1,70569; 75,50619;52,00000;20,00000;0,65230
642,46100;25,07333;       1,70249; 75,49391;49,00000;20,00000;0,65221
642,61102;25,08000;       1,69907; 75,48056;49,00000;20,00000;0,65212
642,79102;25,08667;       1,69556; 75,47151;50,00000;20,00000;0,65202
642,95099;25,09333;       1,69222; 75,45709;50,00000;20,00000;0,65193
643,12097;25,10000;       1,68882; 75,44320;50,00000;20,00000;0,65184
643,28198;25,10667;       1,68529; 75,43410;50,00000;20,00000;0,65175
643,44098;25,11333;       1,68200; 75,41588;50,00000;20,00000;0,65166
643,62097;25,12000;       1,67850; 75,40579;49,00000;20,00000;0,65156
643,78400;25,12667;       1,67477; 75,38926;49,00000;20,00000;0,65147
643,95001;25,13333;       1,67131; 75,37912;50,00000;20,00000;0,65137
644,11499;25,14000;       1,66752; 75,36309;50,00000;20,00000;0,65128
644,28198;25,14667;       1,66387; 75,34974;50,00000;20,00000;0,65119
644,44397;25,15333;       1,66046; 75,33639;49,00000;20,00000;0,65110
644,61401;25,16000;       1,65699; 75,32358;49,00000;20,00000;0,65100
644,77502;25,16667;       1,65339; 75,30755;51,00000;20,00000;0,65091
644,93799;25,17333;       1,64966; 75,29366;51,00000;20,00000;0,65082
645,10303;25,18000;       1,64599; 75,27709;51,00000;20,00000;0,65073
645,27698;25,18667;       1,64253; 75,26535;51,00000;20,00000;0,65063
645,44299;25,19333;       1,63893; 75,24986;49,00000;20,00000;0,65054
645,60699;25,20000;       1,63532; 75,23490;50,00000;20,00000;0,65045
645,76801;25,20667;       1,63159; 75,21887;50,00000;20,00000;0,65036
645,93701;25,21333;       1,62792; 75,20553;50,00000;20,00000;0,65026
646,10199;25,22000;       1,62413; 75,18624;50,00000;20,00000;0,65017
646,26202;25,22667;       1,62014; 75,17446;49,00000;20,00000;0,65008
646,42999;25,23333;       1,61641; 75,15794;49,00000;20,00000;0,64998
646,60400;25,24000;       1,61224; 75,14410;51,00000;20,00000;0,64989
646,76001;25,24667;       1,60831; 75,12860;50,00000;20,00000;0,64980
646,92603;25,25333;       1,60451; 75,11472;50,00000;20,00000;0,64970
647,08197;25,26000;       1,60057; 75,09922;50,00000;20,00000;0,64962
647,26099;25,26667;       1,59666; 75,08531;49,00000;20,00000;0,64952
647,43201;25,27333;       1,59280; 75,06870;49,00000;20,00000;0,64942
647,57898;25,28000;       1,58878; 75,05700;50,00000;20,00000;0,64934
647,75201;25,28667;       1,58480; 75,04262;50,00000;20,00000;0,64924
647,91998;25,29333;       1,58080; 75,02981;50,00000;20,00000;0,64915
648,08301;25,30000;       1,57706; 75,01378;49,00000;20,00000;0,64905
648,25098;25,30667;       1,57325; 74,99990;49,00000;20,00000;0,64896
648,40802;25,31333;       1,56937; 74,98441;50,00000;20,00000;0,64887
648,58002;25,32000;       1,56500; 74,97052;50,00000;20,00000;0,64877
648,74701;25,32667;       1,56106; 74,95610;50,00000;20,00000;0,64868
648,91101;25,33333;       1,55687; 74,94114;50,00000;20,00000;0,64859
649,07397;25,34000;       1,55261; 74,92457;50,00000;20,00000;0,64850
649,24402;25,34667;       1,54855; 74,91444;49,00000;20,00000;0,64840
649,40997;25,35333;       1,54436; 74,89841;49,00000;20,00000;0,64831
649,58502;25,36000;       1,54030; 74,88507;51,00000;20,00000;0,64821
649,73999;25,36667;       1,53615; 74,87065;50,00000;20,00000;0,64812
649,90601;25,37333;       1,53196; 74,85838;50,00000;20,00000;0,64803
650,06598;25,38000;       1,52750; 74,84286;50,00000;20,00000;0,64794
650,23499;25,38667;       1,52311; 74,82680;49,00000;20,00000;0,64784
650,38800;25,39333;       1,51883; 74,81082;49,00000;20,00000;0,64775
650,56201;25,40000;       1,51496; 74,79537;50,00000;20,00000;0,64765
650,71802;25,40667;       1,51087; 74,78041;50,00000;20,00000;0,64757
650,89502;25,41333;       1,50598; 74,76493;52,00000;20,00000;0,64747
651,05701;25,42000;       1,50120; 74,74890;52,00000;20,00000;0,64737
651,21503;25,42667;       1,49692; 74,73126;52,00000;20,00000;0,64729
651,38800;25,43333;       1,49298; 74,71578;49,00000;20,00000;0,64719
651,54602;25,44000;       1,48857; 74,69922;49,00000;20,00000;0,64710
651,71899;25,44667;       1,48437; 74,68373;50,00000;20,00000;0,64700
651,87903;25,45333;       1,48002; 74,66878;50,00000;20,00000;0,64691
652,03400;25,46000;       1,47529; 74,65275;50,00000;20,00000;0,64682
652,20398;25,46667;       1,47026; 74,63672;49,00000;20,00000;0,64673
652,37701;25,47333;       1,46548; 74,62069;51,00000;20,00000;0,64663
652,54602;25,48000;       1,46095; 74,60306;50,00000;20,00000;0,64653
652,70697;25,48667;       1,45654; 74,58649;49,00000;20,00000;0,64644
652,87299;25,49333;       1,45213; 74,56506;50,00000;20,00000;0,64635
653,03601;25,50000;       1,44759; 74,54739;50,00000;20,00000;0,64625
653,20502;25,50667;       1,44299; 74,53087;49,00000;20,00000;0,64616
653,36603;25,51333;       1,43851; 74,51113;49,00000;20,00000;0,64607
653,52600;25,52000;       1,43390; 74,49081;49,00000;20,00000;0,64597
653,70099;25,52667;       1,42905; 74,47318;49,00000;20,00000;0,64588
653,86499;25,53333;       1,42419; 74,45930;50,00000;20,00000;0,64578
654,02600;25,54000;       1,41939; 74,43683;50,00000;20,00000;0,64569
654,19397;25,54667;       1,41465; 74,41973;50,00000;20,00000;0,64559
654,35797;25,55333;       1,40998; 74,39995;50,00000;20,00000;0,64550
654,52502;25,56000;       1,40537; 74,38393;50,00000;20,00000;0,64541
654,69202;25,56667;       1,40050; 74,36790;49,00000;20,00000;0,64531
654,85699;25,57333;       1,39576; 74,35188;49,00000;20,00000;0,64522
655,02301;25,58000;       1,39083; 74,33371;50,00000;20,00000;0,64512
655,17999;25,58667;       1,38582; 74,31769;50,00000;20,00000;0,64503
655,34900;25,59333;       1,38102; 74,29898;49,00000;20,00000;0,64494
655,51703;25,60000;       1,37596; 74,28403;49,00000;20,00000;0,64484
655,67798;25,60667;       1,37095; 74,26475;49,00000;20,00000;0,64475
655,84399;25,61333;       1,36614; 74,24546;50,00000;20,00000;0,64466
656,01099;25,62000;       1,36126; 74,22680;50,00000;20,00000;0,64456
656,17902;25,62667;       1,35626; 74,20813;50,00000;20,00000;0,64446
656,34100;25,63333;       1,35131; 74,18675;50,00000;20,00000;0,64437
656,50800;25,64000;       1,34636; 74,16697;49,00000;20,00000;0,64428
656,67102;25,64667;       1,34122; 74,14719;49,00000;20,00000;0,64418
656,83197;25,65333;       1,33608; 74,12790;49,00000;20,00000;0,64409
657,00500;25,66000;       1,33101; 74,10648;51,00000;20,00000;0,64399
657,16998;25,66667;       1,32593; 74,08513;51,00000;20,00000;0,64390
657,33099;25,67333;       1,32078; 74,06378;52,00000;20,00000;0,64381
657,49402;25,68000;       1,31570; 74,04722;52,00000;20,00000;0,64371
657,67102;25,68667;       1,31050; 74,02637;49,00000;20,00000;0,64361
657,82898;25,69333;       1,30522; 74,00498;49,00000;20,00000;0,64352
657,99701;25,70000;       1,29995; 73,98359;50,00000;20,00000;0,64343
658,16199;25,70667;       1,29422; 73,96381;50,00000;20,00000;0,64333
658,33600;25,71333;       1,28889; 73,94082;50,00000;20,00000;0,64323
658,48700;25,72000;       1,28385; 73,92104;50,00000;20,00000;0,64314
658,65198;25,72667;       1,27876; 73,89804;50,00000;20,00000;0,64305
658,82300;25,73333;       1,27367; 73,87827;50,00000;20,00000;0,64295
658,99103;25,74000;       1,26820; 73,85849;50,00000;20,00000;0,64286
659,15698;25,74667;       1,26221; 73,83925;50,00000;20,00000;0,64276
659,31799;25,75333;       1,25672; 73,81786;50,00000;20,00000;0,64267
659,48199;25,76000;       1,25150; 73,79648;50,00000;20,00000;0,64257
659,64600;25,76667;       1,24627; 73,77505;50,00000;20,00000;0,64248
659,81702;25,77333;       1,24060; 73,75523;50,00000;20,00000;0,64238
659,97699;25,78000;       1,23523; 73,73228;49,00000;20,00000;0,64229
660,14502;25,78667;       1,22969; 73,71254;49,00000;20,00000;0,64219
660,31201;25,79333;       1,22413; 73,69276;51,00000;20,00000;0,64210
660,47699;25,80000;       1,21858; 73,67299;51,00000;20,00000;0,64200
660,64600;25,80667;       1,21284; 73,64999;51,00000;20,00000;0,64191
660,80200;25,81333;       1,20670; 73,62753;51,00000;20,00000;0,64182
660,97699;25,82000;       1,20083; 73,60454;49,00000;20,00000;0,64172
661,14099;25,82667;       1,19501; 73,58423;49,00000;20,00000;0,64162
661,30499;25,83333;       1,18938; 73,56123;51,00000;20,00000;0,64153
661,46399;25,84000;       1,18388; 73,53931;51,00000;20,00000;0,64144
661,62903;25,84667;       1,17825; 73,51364;52,00000;20,00000;0,64134
661,80298;25,85333;       1,17262; 73,49333;52,00000;20,00000;0,64124
661,96100;25,86000;       1,16705; 73,47033;49,00000;20,00000;0,64115
662,13000;25,86667;       1,16161; 73,44894;49,00000;20,00000;0,64105
662,29602;25,87333;       1,15540; 73,42756;49,00000;20,00000;0,64096
662,46100;25,88000;       1,14931; 73,40613;50,00000;20,00000;0,64086
662,62799;25,88667;       1,14323; 73,38470;50,00000;20,00000;0,64077
662,78998;25,89333;       1,13739; 73,36336;50,00000;20,00000;0,64067
662,96002;25,90000;       1,13137; 73,34201;50,00000;20,00000;0,64057
663,12201;25,90667;       1,12528; 73,32063;49,00000;20,00000;0,64048
663,29102;25,91333;       1,11938; 73,29925;49,00000;20,00000;0,64038
663,45099;25,92000;       1,11360; 73,27465;49,00000;20,00000;0,64029
663,61902;25,92667;       1,10757; 73,25112;49,00000;20,00000;0,64019
663,77899;25,93333;       1,10153; 73,22920;50,00000;20,00000;0,64010
663,95099;25,94000;       1,09518; 73,20352;50,00000;20,00000;0,64000
664,10797;25,94667;       1,08913; 73,18160;50,00000;20,00000;0,63991
664,28198;25,95333;       1,08316; 73,15700;49,00000;20,00000;0,63981
664,44098;25,96000;       1,07699; 73,13347;49,00000;20,00000;0,63972
664,61200;25,96667;       1,07076; 73,11209;51,00000;20,00000;0,63962
664,77802;25,97333;       1,06426; 73,08749;51,00000;20,00000;0,63952
664,93903;25,98000;       1,05770; 73,06396;52,00000;20,00000;0,63943
665,10303;25,98667;       1,05178; 73,03936;52,00000;20,00000;0,63934
665,26300;25,99333;       1,04579; 73,01579;52,00000;20,00000;0,63924
665,43402;26,00000;       1,03948; 72,99115;49,00000;20,00000;0,63915
665,60303;26,00667;       1,03298; 72,96767;49,00000;20,00000;0,63905
665,75800;26,01333;       1,02641; 72,94311;50,00000;20,00000;0,63896
665,92603;26,02000;       1,01971; 72,91958;50,00000;20,00000;0,63886
666,09601;26,02667;       1,01333; 72,89069;50,00000;20,00000;0,63876
666,25403;26,03333;       1,00707; 72,86449;50,00000;20,00000;0,63867
666,42999;26,04000;       1,00096; 72,83292;49,00000;20,00000;0,63857
666,58002;26,04667;       0,99456; 72,81797;49,00000;20,00000;0,63848
666,75201;26,05333;       0,98760; 72,79337;51,00000;20,00000;0,63838
666,92102;26,06000;       0,98083; 72,76233;50,00000;20,00000;0,63828
667,08002;26,06667;       0,97424; 72,73344;50,00000;20,00000;0,63819
667,24597;26,07333;       0,96759; 72,70561;49,00000;20,00000;0,63810
667,41498;26,08000;       0,96088; 72,67779;49,00000;20,00000;0,63800
667,58600;26,08667;       0,95416; 72,65105;49,00000;20,00000;0,63790
667,74701;26,09333;       0,94718; 72,62645;49,00000;20,00000;0,63780
667,91803;26,10000;       0,94072; 72,59971;49,00000;20,00000;0,63770
668,07599;26,10667;       0,93406; 72,57078;50,00000;20,00000;0,63761
668,23602;26,11333;       0,92739; 72,54614;50,00000;20,00000;0,63752
668,39899;26,12000;       0,92059; 72,51944;50,00000;20,00000;0,63743
668,57001;26,12667;       0,91381; 72,49541;51,00000;20,00000;0,63733
668,73297;26,13333;       0,90688; 72,46920;49,00000;20,00000;0,63723
668,91302;26,14000;       0,90003; 72,44353;49,00000;20,00000;0,63713
669,06500;26,14667;       0,89322; 72,41624;49,00000;20,00000;0,63704
669,23700;26,15333;       0,88610; 72,38892;50,00000;20,00000;0,63694
669,40399;26,16000;       0,87910; 72,35891;49,00000;20,00000;0,63684
669,56299;26,16667;       0,87216; 72,33221;50,00000;20,00000;0,63675
669,73297;26,17333;       0,86517; 72,30390;49,00000;20,00000;0,63665
669,89697;26,18000;       0,85823; 72,27662;49,00000;20,00000;0,63655
670,05603;26,18667;       0,85083; 72,24558;50,00000;20,00000;0,63646
670,22601;26,19333;       0,84383; 72,21455;50,00000;20,00000;0,63636
670,39301;26,20000;       0,83675; 72,18619;50,00000;20,00000;0,63626
670,55103;26,20667;       0,82967; 72,15569;50,00000;20,00000;0,63617
670,72998;26,21333;       0,82273; 72,12734;49,00000;20,00000;0,63607
670,88501;26,22000;       0,81564; 72,09684;49,00000;20,00000;0,63598
671,05499;26,22667;       0,80850; 72,06419;50,00000;20,00000;0,63588
671,22498;26,23333;       0,80110; 72,03584;50,00000;20,00000;0,63578
671,38898;26,24000;       0,79375; 72,00481;51,00000;20,00000;0,63568
671,54901;26,24667;       0,78653; 71,97377;51,00000;20,00000;0,63559
671,71301;26,25333;       0,77918; 71,94542;49,00000;20,00000;0,63549
671,87598;26,26000;       0,77183; 71,91492;50,00000;20,00000;0,63540
672,05402;26,26667;       0,76455; 71,88224;50,00000;20,00000;0,63530
672,21600;26,27333;       0,75706; 71,85385;50,00000;20,00000;0,63520
672,37799;26,28000;       0,74964; 71,82285;49,00000;20,00000;0,63511
672,54401;26,28667;       0,74222; 71,79508;50,00000;20,00000;0,63501
672,70898;26,29333;       0,73440; 71,76405;52,00000;20,00000;0,63491
672,87000;26,30000;       0,72684; 71,73301;52,00000;20,00000;0,63482
673,03497;26,30667;       0,71941; 71,70037;52,00000;20,00000;0,63472
673,20099;26,31333;       0,71192; 71,67202;49,00000;20,00000;0,63462
673,37299;26,32000;       0,70410; 71,64099;49,00000;20,00000;0,63452
673,53497;26,32667;       0,69621; 71,60995;50,00000;20,00000;0,63443
673,70001;26,33333;       0,68844; 71,58159;50,00000;20,00000;0,63433
673,86200;26,34000;       0,68074; 71,55002;50,00000;20,00000;0,63424
674,03101;26,34667;       0,67311; 71,51791;49,00000;20,00000;0,63414
674,20001;26,35333;       0,66521; 71,49010;49,00000;20,00000;0,63404
674,37000;26,36000;       0,65738; 71,45906;49,00000;20,00000;0,63394
674,52899;26,36667;       0,64966; 71,42696;49,00000;20,00000;0,63385
674,70300;26,37333;       0,64189; 71,39485;49,00000;20,00000;0,63374
674,85400;26,38000;       0,63397; 71,36378;50,00000;20,00000;0,63366
675,02802;26,38667;       0,62588; 71,33110;51,00000;20,00000;0,63355
675,19299;26,39333;       0,61783; 71,29958;51,00000;20,00000;0,63346
