Repository: ashrpv/computer_science_in_nanoscience

# STA железосодержащих материалов: учебный набор

11 экспериментальных выгрузок NETZSCH STA 449 F5, 82 325 отсчётов. Набор предназначен для обучения обработке DSC/TG, проверке сопоставимости опытов и планированию следующего измерения. **Это 11 прогонов, а не 82 325 независимых опытов.** Исходные образцы и подготовка не документированы достаточно подробно для причинного вывода о фазе, влиянии матрицы или кинетических параметрах.

| Прогоны | Роль | Ограничение |
|---|---|---|
| 198, 201 | Нитрат, номинально 15 и 25 K/мин | Разные прогоны; метаданные 198 конфликтуют с названием |
| 200, 202 | Сульфат, номинально 15 и 25 K/мин | Степень окисления и гидратация 202 не подтверждены |

File: datasets/sta_iron_oxides/raw/sta_200.csv (part 9 of 14)
#SEGMENT:                    ;S1/1                                              
#SEG. 1:                     ;30°C/15,0(K/min)/800°C                            
##Temp./°C;Time/min;DSC/(mW/mg);Mass/%;Gas Flow(purge1)/(ml/min);Gas Flow(protective)/(ml/min);Sensit./(uV/mW)
486,59799;30,62667;       1,74231;77,83300;50,00000;20,00000;0,76081
486,70300;30,63333;       1,74253;77,83202;50,00000;20,00000;0,76076
486,80099;30,64000;       1,74274;77,83055;49,00000;20,00000;0,76071
486,90100;30,64667;       1,74290;77,82957;49,00000;20,00000;0,76066
486,99799;30,65333;       1,74307;77,82662;49,00000;20,00000;0,76061
487,10199;30,66000;       1,74314;77,82367;49,00000;20,00000;0,76056
487,20300;30,66667;       1,74320;77,82122;51,00000;20,00000;0,76051
487,28799;30,67333;       1,74325;77,81876;50,00000;20,00000;0,76046
487,40302;30,68000;       1,74334;77,81680;50,00000;20,00000;0,76041
487,49701;30,68667;       1,74364;77,81582;50,00000;20,00000;0,76036
487,59500;30,69333;       1,74371;77,81533;49,00000;20,00000;0,76031
487,69501;30,70000;       1,74402;77,81435;49,00000;20,00000;0,76026
487,79199;30,70667;       1,74388;77,81386;51,00000;20,00000;0,76021
487,89499;30,71333;       1,74405;77,81338;51,00000;20,00000;0,76016
487,99301;30,72000;       1,74417;77,81240;51,00000;20,00000;0,76011
488,09500;30,72667;       1,74438;77,81142;51,00000;20,00000;0,76006
488,19199;30,73333;       1,74459;77,81044;49,00000;20,00000;0,76001
488,29001;30,74000;       1,74491;77,80946;49,00000;20,00000;0,75996
488,39099;30,74667;       1,74497;77,80849;50,00000;20,00000;0,75991
488,48999;30,75333;       1,74504;77,80751;50,00000;20,00000;0,75986
488,58600;30,76000;       1,74520;77,80653;50,00000;20,00000;0,75981
488,68701;30,76667;       1,74537;77,80556;49,00000;20,00000;0,75976
488,78299;30,77333;       1,74558;77,80458;49,00000;20,00000;0,75971
488,88800;30,78000;       1,74560;77,80360;49,00000;20,00000;0,75966
488,98901;30,78667;       1,74596;77,80261;49,00000;20,00000;0,75961
489,07599;30,79333;       1,74607;77,80162;50,00000;20,00000;0,75956
489,19000;30,80000;       1,74610;77,80064;50,00000;20,00000;0,75950
489,28500;30,80667;       1,74596;77,79916;50,00000;20,00000;0,75946
489,39401;30,81333;       1,74614;77,79719;49,00000;20,00000;0,75940
489,49200;30,82000;       1,74640;77,79573;49,00000;20,00000;0,75935
489,59201;30,82667;       1,74652;77,79475;51,00000;20,00000;0,75930
489,67999;30,83333;       1,74662;77,79378;51,00000;20,00000;0,75926
489,78000;30,84000;       1,74679;77,79232;52,00000;20,00000;0,75921
489,88000;30,84667;       1,74690;77,79233;52,00000;20,00000;0,75915
489,97601;30,85333;       1,74711;77,79136;49,00000;20,00000;0,75911
490,07501;30,86000;       1,74743;77,79038;49,00000;20,00000;0,75906
490,18399;30,86667;       1,74760;77,78941;49,00000;20,00000;0,75900
490,27200;30,87333;       1,74766;77,78892;50,00000;20,00000;0,75896
490,38000;30,88000;       1,74768;77,78795;50,00000;20,00000;0,75890
490,46500;30,88667;       1,74788;77,78697;50,00000;20,00000;0,75886
490,57401;30,89333;       1,74801;77,78599;50,00000;20,00000;0,75880
490,67401;30,90000;       1,74803;77,78501;49,00000;20,00000;0,75875
490,76599;30,90667;       1,74809;77,78403;50,00000;20,00000;0,75870
490,88199;30,91333;       1,74812;77,78355;50,00000;20,00000;0,75865
490,96600;30,92000;       1,74832;77,78256;50,00000;20,00000;0,75860
491,06699;30,92667;       1,74849;77,78158;50,00000;20,00000;0,75855
491,16599;30,93333;       1,74856;77,78060;49,00000;20,00000;0,75850
491,27899;30,94000;       1,74879;77,78012;49,00000;20,00000;0,75844
491,37201;30,94667;       1,74899;77,77914;49,00000;20,00000;0,75840
491,46899;30,95333;       1,74901;77,77816;49,00000;20,00000;0,75835
491,56699;30,96000;       1,74912;77,77718;50,00000;20,00000;0,75830
491,66501;30,96667;       1,74909;77,77719;50,00000;20,00000;0,75825
491,76501;30,97333;       1,74906;77,77622;50,00000;20,00000;0,75820
491,87000;30,98000;       1,74923;77,77574;50,00000;20,00000;0,75814
491,97101;30,98667;       1,74950;77,77477;50,00000;20,00000;0,75809
492,05301;30,99333;       1,74970;77,77428;50,00000;20,00000;0,75805
492,15500;31,00000;       1,74977;77,77281;50,00000;20,00000;0,75800
492,25900;31,00667;       1,74984;77,77036;50,00000;20,00000;0,75795
492,36200;31,01333;       1,75011;77,76889;50,00000;20,00000;0,75789
492,46201;31,02000;       1,75033;77,76693;52,00000;20,00000;0,75784
492,55399;31,02667;       1,75058;77,76546;52,00000;20,00000;0,75779
492,65701;31,03333;       1,75070;77,76350;49,00000;20,00000;0,75774
492,75800;31,04000;       1,75072;77,76203;49,00000;20,00000;0,75769
492,85599;31,04667;       1,75084;77,76155;50,00000;20,00000;0,75764
492,95300;31,05333;       1,75095;77,76106;50,00000;20,00000;0,75759
493,04999;31,06000;       1,75107;77,76008;50,00000;20,00000;0,75754
493,15302;31,06667;       1,75104;77,75959;50,00000;20,00000;0,75749
493,25400;31,07333;       1,75116;77,75910;49,00000;20,00000;0,75744
493,35699;31,08000;       1,75128;77,75812;49,00000;20,00000;0,75738
493,44901;31,08667;       1,75139;77,75714;51,00000;20,00000;0,75734
493,55899;31,09333;       1,75157;77,75616;51,00000;20,00000;0,75728
493,65302;31,10000;       1,75163;77,75518;52,00000;20,00000;0,75723
493,74899;31,10667;       1,75174;77,75420;52,00000;20,00000;0,75718
493,85199;31,11333;       1,75182;77,75322;49,00000;20,00000;0,75713
493,95401;31,12000;       1,75204;77,75224;49,00000;20,00000;0,75708
494,05499;31,12667;       1,75216;77,75127;50,00000;20,00000;0,75703
494,15399;31,13333;       1,75227;77,75078;51,00000;20,00000;0,75698
494,24600;31,14000;       1,75248;77,74981;52,00000;20,00000;0,75693
494,35101;31,14667;       1,75266;77,74883;52,00000;20,00000;0,75688
494,44199;31,15333;       1,75276;77,74785;49,00000;20,00000;0,75683
494,54800;31,16000;       1,75289;77,74688;49,00000;20,00000;0,75678
494,65399;31,16667;       1,75297;77,74443;50,00000;20,00000;0,75672
494,74799;31,17333;       1,75303;77,74345;50,00000;20,00000;0,75667
494,84299;31,18000;       1,75304;77,74198;50,00000;20,00000;0,75662
494,94501;31,18667;       1,75311;77,74101;50,00000;20,00000;0,75657
495,04199;31,19333;       1,75338;77,74004;49,00000;20,00000;0,75652
495,14001;31,20000;       1,75344;77,73858;49,00000;20,00000;0,75647
495,23499;31,20667;       1,75321;77,73760;49,00000;20,00000;0,75642
495,34299;31,21333;       1,75339;77,73614;51,00000;20,00000;0,75637
495,44101;31,22000;       1,75355;77,73516;51,00000;20,00000;0,75632
495,53201;31,22667;       1,75371;77,73418;52,00000;20,00000;0,75627
495,63000;31,23333;       1,75393;77,73320;52,00000;20,00000;0,75622
495,73801;31,24000;       1,75416;77,73223;49,00000;20,00000;0,75617
495,84000;31,24667;       1,75428;77,73125;50,00000;20,00000;0,75611
495,93600;31,25333;       1,75439;77,73027;50,00000;20,00000;0,75606
496,02899;31,26000;       1,75450;77,72928;51,00000;20,00000;0,75602
496,13000;31,26667;       1,75457;77,72830;51,00000;20,00000;0,75596
496,24200;31,27333;       1,75471;77,72781;49,00000;20,00000;0,75591
496,33899;31,28000;       1,75472;77,72683;49,00000;20,00000;0,75586
496,44000;31,28667;       1,75484;77,72585;50,00000;20,00000;0,75580
496,54001;31,29333;       1,75501;77,72488;50,00000;20,00000;0,75575
496,63599;31,30000;       1,75528;77,72392;50,00000;20,00000;0,75570
496,73001;31,30667;       1,75534;77,72344;50,00000;20,00000;0,75566
496,82101;31,31333;       1,75535;77,72247;50,00000;20,00000;0,75561
496,92401;31,32000;       1,75542;77,72150;49,00000;20,00000;0,75556
497,03201;31,32667;       1,75555;77,72053;49,00000;20,00000;0,75550
497,12601;31,33333;       1,75552;77,71759;51,00000;20,00000;0,75545
497,22101;31,34000;       1,75563;77,71562;51,00000;20,00000;0,75540
497,31799;31,34667;       1,75585;77,71366;52,00000;20,00000;0,75535
497,42300;31,35333;       1,75592;77,71170;52,00000;20,00000;0,75530
497,52802;31,36000;       1,75600;77,70974;49,00000;20,00000;0,75524
497,62201;31,36667;       1,75596;77,70875;49,00000;20,00000;0,75520
497,72198;31,37333;       1,75603;77,70777;50,00000;20,00000;0,75514
497,82199;31,38000;       1,75630;77,70728;50,00000;20,00000;0,75509
497,92499;31,38667;       1,75657;77,70631;51,00000;20,00000;0,75504
498,02701;31,39333;       1,75670;77,70631;51,00000;20,00000;0,75499
498,12299;31,40000;       1,75666;77,70534;50,00000;20,00000;0,75494
498,21899;31,40667;       1,75678;77,70485;49,00000;20,00000;0,75489
498,32300;31,41333;       1,75685;77,70388;49,00000;20,00000;0,75483
498,42099;31,42000;       1,75692;77,70290;50,00000;20,00000;0,75478
498,51599;31,42667;       1,75703;77,70093;50,00000;20,00000;0,75473
498,62201;31,43333;       1,75721;77,69946;50,00000;20,00000;0,75468
498,72299;31,44000;       1,75728;77,69799;49,00000;20,00000;0,75463
498,82199;31,44667;       1,75745;77,69652;49,00000;20,00000;0,75458
498,91901;31,45333;       1,75752;77,69506;49,00000;20,00000;0,75453
499,01901;31,46000;       1,75774;77,69359;49,00000;20,00000;0,75447
499,11600;31,46667;       1,75786;77,69212;51,00000;20,00000;0,75442
499,21600;31,47333;       1,75803;77,69065;51,00000;20,00000;0,75437
499,32101;31,48000;       1,75815;77,68968;49,00000;20,00000;0,75432
499,41699;31,48667;       1,75832;77,68870;50,00000;20,00000;0,75427
499,51001;31,49333;       1,75838;77,68772;49,00000;20,00000;0,75422
499,61899;31,50000;       1,75846;77,68675;49,00000;20,00000;0,75416
499,71500;31,50667;       1,75858;77,68528;51,00000;20,00000;0,75411
499,81500;31,51333;       1,75875;77,68431;51,00000;20,00000;0,75406
499,91599;31,52000;       1,75892;77,68334;51,00000;20,00000;0,75401
500,00601;31,52667;       1,75898;77,68236;51,00000;20,00000;0,75396
500,10400;31,53333;       1,75895;77,68089;49,00000;20,00000;0,75391
500,21701;31,54000;       1,75914;77,67844;49,00000;20,00000;0,75385
500,31400;31,54667;       1,75930;77,67647;50,00000;20,00000;0,75380
500,41000;31,55333;       1,75947;77,67451;50,00000;20,00000;0,75375
500,51300;31,56000;       1,75965;77,67255;50,00000;20,00000;0,75370
500,60901;31,56667;       1,75971;77,67010;50,00000;20,00000;0,75365
500,70401;31,57333;       1,75973;77,66913;49,00000;20,00000;0,75360
500,80899;31,58000;       1,75976;77,66815;49,00000;20,00000;0,75355
500,90900;31,58667;       1,75988;77,66767;51,00000;20,00000;0,75349
501,00500;31,59333;       1,76014;77,66670;51,00000;20,00000;0,75344
501,10800;31,60000;       1,76042;77,66524;50,00000;20,00000;0,75339
501,20001;31,60667;       1,76043;77,66427;50,00000;20,00000;0,75334
501,30600;31,61333;       1,76061;77,66281;49,00000;20,00000;0,75329
501,39401;31,62000;       1,76066;77,66184;49,00000;20,00000;0,75324
501,49200;31,62667;       1,76068;77,66037;51,00000;20,00000;0,75319
501,59698;31,63333;       1,76091;77,65940;51,00000;20,00000;0,75314
501,69901;31,64000;       1,76099;77,65793;52,00000;20,00000;0,75308
501,80099;31,64667;       1,76116;77,65696;52,00000;20,00000;0,75303
501,89001;31,65333;       1,76117;77,65598;49,00000;20,00000;0,75298
501,99701;31,66000;       1,76125;77,65451;49,00000;20,00000;0,75293
502,09799;31,66667;       1,76137;77,65351;49,00000;20,00000;0,75288
502,19199;31,67333;       1,76159;77,65202;50,00000;20,00000;0,75283
502,29599;31,68000;       1,76171;77,65106;50,00000;20,00000;0,75277
502,39899;31,68667;       1,76174;77,64961;50,00000;20,00000;0,75272
502,49799;31,69333;       1,76186;77,64863;50,00000;20,00000;0,75267
502,59399;31,70000;       1,76213;77,64765;49,00000;20,00000;0,75262
502,69501;31,70667;       1,76220;77,64618;51,00000;20,00000;0,75256
502,80099;31,71333;       1,76228;77,64519;50,00000;20,00000;0,75251
502,89401;31,72000;       1,76239;77,64371;50,00000;20,00000;0,75246
502,99301;31,72667;       1,76251;77,64078;50,00000;20,00000;0,75241
503,08801;31,73333;       1,76278;77,63934;49,00000;20,00000;0,75236
503,19601;31,74000;       1,76291;77,63787;49,00000;20,00000;0,75230
503,29501;31,74667;       1,76313;77,63691;51,00000;20,00000;0,75225
503,38699;31,75333;       1,76335;77,63544;51,00000;20,00000;0,75220
503,48700;31,76000;       1,76342;77,63398;52,00000;20,00000;0,75215
503,58401;31,76667;       1,76354;77,63301;52,00000;20,00000;0,75210
503,68301;31,77333;       1,76366;77,63007;49,00000;20,00000;0,75205
503,78900;31,78000;       1,76384;77,62713;49,00000;20,00000;0,75199
503,88400;31,78667;       1,76390;77,62419;49,00000;20,00000;0,75194
503,98199;31,79333;       1,76403;77,62174;50,00000;20,00000;0,75189
504,07199;31,80000;       1,76424;77,62027;50,00000;20,00000;0,75185
504,18301;31,80667;       1,76447;77,61931;50,00000;20,00000;0,75179
504,28201;31,81333;       1,76464;77,61883;50,00000;20,00000;0,75174
504,37799;31,82000;       1,76476;77,61835;49,00000;20,00000;0,75169
504,47501;31,82667;       1,76493;77,61787;49,00000;20,00000;0,75163
504,57300;31,83333;       1,76515;77,61689;50,00000;20,00000;0,75158
504,67200;31,84000;       1,76517;77,61543;50,00000;20,00000;0,75153
504,77802;31,84667;       1,76530;77,61446;50,00000;20,00000;0,75148
504,87399;31,85333;       1,76557;77,61201;49,00000;20,00000;0,75143
504,97198;31,86000;       1,76569;77,61055;49,00000;20,00000;0,75137
505,07101;31,86667;       1,76576;77,60908;50,00000;20,00000;0,75132
505,16299;31,87333;       1,76583;77,60663;51,00000;20,00000;0,75127
505,27100;31,88000;       1,76611;77,60467;52,00000;20,00000;0,75122
505,36600;31,88667;       1,76638;77,60320;52,00000;20,00000;0,75117
505,46899;31,89333;       1,76670;77,60171;52,00000;20,00000;0,75111
505,57401;31,90000;       1,76698;77,60072;49,00000;20,00000;0,75106
505,66400;31,90667;       1,76720;77,59976;49,00000;20,00000;0,75101
505,77301;31,91333;       1,76738;77,59831;50,00000;20,00000;0,75095
505,86499;31,92000;       1,76749;77,59684;50,00000;20,00000;0,75091
505,96399;31,92667;       1,76757;77,59538;50,00000;20,00000;0,75085
506,07101;31,93333;       1,76780;77,59441;50,00000;20,00000;0,75080
506,16800;31,94000;       1,76792;77,59292;49,00000;20,00000;0,75075
506,26199;31,94667;       1,76813;77,59144;49,00000;20,00000;0,75070
506,36700;31,95333;       1,76831;77,59048;50,00000;20,00000;0,75064
506,45999;31,96000;       1,76843;77,58953;50,00000;20,00000;0,75059
506,56000;31,96667;       1,76855;77,58806;50,00000;20,00000;0,75054
506,66800;31,97333;       1,76869;77,58414;50,00000;20,00000;0,75048
506,76001;31,98000;       1,76885;77,58168;49,00000;20,00000;0,75044
506,85901;31,98667;       1,76897;77,57872;49,00000;20,00000;0,75038
506,95901;31,99333;       1,76915;77,57625;50,00000;20,00000;0,75033
507,06900;32,00000;       1,76938;77,57530;50,00000;20,00000;0,75027
507,15201;32,00667;       1,76979;77,57484;52,00000;20,00000;0,75023
507,25699;32,01333;       1,76982;77,57436;52,00000;20,00000;0,75017
507,35699;32,02000;       1,76984;77,57388;49,00000;20,00000;0,75012
507,45099;32,02667;       1,76981;77,57389;49,00000;20,00000;0,75007
507,55899;32,03333;       1,77044;77,57291;50,00000;20,00000;0,75001
507,65601;32,04000;       1,77077;77,57193;50,00000;20,00000;0,74996
507,75500;32,04667;       1,77099;77,57095;50,00000;20,00000;0,74991
507,86099;32,05333;       1,77127;77,56948;50,00000;20,00000;0,74986
507,95499;32,06000;       1,77139;77,56752;49,00000;20,00000;0,74981
508,06100;32,06667;       1,77142;77,56605;49,00000;20,00000;0,74975
508,16299;32,07333;       1,77145;77,56459;50,00000;20,00000;0,74970
508,25299;32,08000;       1,77156;77,56312;50,00000;20,00000;0,74965
508,35501;32,08667;       1,77179;77,56166;50,00000;20,00000;0,74959
508,45001;32,09333;       1,77201;77,56019;50,00000;20,00000;0,74954
508,55200;32,10000;       1,77228;77,55872;49,00000;20,00000;0,74949
508,66000;32,10667;       1,77272;77,55775;49,00000;20,00000;0,74943
508,75299;32,11333;       1,77288;77,55628;51,00000;20,00000;0,74938
508,85400;32,12000;       1,77296;77,55530;51,00000;20,00000;0,74933
508,95499;32,12667;       1,77309;77,55383;51,00000;20,00000;0,74928
509,05899;32,13333;       1,77322;77,55286;52,00000;20,00000;0,74922
509,15799;32,14000;       1,77339;77,55188;49,00000;20,00000;0,74917
509,25299;32,14667;       1,77361;77,55042;49,00000;20,00000;0,74912
509,35199;32,15333;       1,77419;77,54945;49,00000;20,00000;0,74907
509,44901;32,16000;       1,77451;77,54700;50,00000;20,00000;0,74902
509,54800;32,16667;       1,77458;77,54403;50,00000;20,00000;0,74896
509,64999;32,17333;       1,77476;77,54204;50,00000;20,00000;0,74891
509,75601;32,18000;       1,77489;77,53960;49,00000;20,00000;0,74885
509,85999;32,18667;       1,77507;77,53717;51,00000;20,00000;0,74880
509,96301;32,19333;       1,77565;77,53619;49,00000;20,00000;0,74874
510,05801;32,20000;       1,77607;77,53571;49,00000;20,00000;0,74869
510,14801;32,20667;       1,77624;77,53474;50,00000;20,00000;0,74865
510,25101;32,21333;       1,77637;77,53325;50,00000;20,00000;0,74859
510,35800;32,22000;       1,77665;77,53177;49,00000;20,00000;0,74854
510,45700;32,22667;       1,77683;77,53033;49,00000;20,00000;0,74848
510,54700;32,23333;       1,77694;77,52889;49,00000;20,00000;0,74843
510,65100;32,24000;       1,77712;77,52742;49,00000;20,00000;0,74838
510,74799;32,24667;       1,77729;77,52596;49,00000;20,00000;0,74833
510,85599;32,25333;       1,77748;77,52499;51,00000;20,00000;0,74827
510,94601;32,26000;       1,77759;77,52400;51,00000;20,00000;0,74822
511,04501;32,26667;       1,77777;77,52104;49,00000;20,00000;0,74817
511,14600;32,27333;       1,77800;77,51763;49,00000;20,00000;0,74812
511,24600;32,28000;       1,77827;77,51570;50,00000;20,00000;0,74806
511,34201;32,28667;       1,77855;77,51374;50,00000;20,00000;0,74801
511,45001;32,29333;       1,77928;77,51228;50,00000;20,00000;0,74796
511,53799;32,30000;       1,77940;77,51081;52,00000;20,00000;0,74791
511,64099;32,30667;       1,77948;77,50885;52,00000;20,00000;0,74785
511,74399;32,31333;       1,77956;77,50836;49,00000;20,00000;0,74780
511,84799;32,32000;       1,77969;77,50788;49,00000;20,00000;0,74774
511,94101;32,32667;       1,77985;77,50789;50,00000;20,00000;0,74769
512,04498;32,33333;       1,78009;77,50741;50,00000;20,00000;0,74764
512,14398;32,34000;       1,78021;77,50743;50,00000;20,00000;0,74759
512,24500;32,34667;       1,78034;77,50745;50,00000;20,00000;0,74753
512,33600;32,35333;       1,78056;77,50747;50,00000;20,00000;0,74748
512,43201;32,36000;       1,78078;77,50699;49,00000;20,00000;0,74743
512,53900;32,36667;       1,78117;77,50701;49,00000;20,00000;0,74738
512,63501;32,37333;       1,78164;77,50702;51,00000;20,00000;0,74733
512,73297;32,38000;       1,78191;77,50703;51,00000;20,00000;0,74727
512,83502;32,38667;       1,78214;77,50704;51,00000;20,00000;0,74722
512,93298;32,39333;       1,78237;77,50703;51,00000;20,00000;0,74717
513,02899;32,40000;       1,78259;77,50554;49,00000;20,00000;0,74712
513,14301;32,40667;       1,78294;77,50458;49,00000;20,00000;0,74705
513,23602;32,41333;       1,78321;77,50412;51,00000;20,00000;0,74701
513,33600;32,42000;       1,78354;77,50363;51,00000;20,00000;0,74695
513,43903;32,42667;       1,78377;77,49823;52,00000;20,00000;0,74690
513,53699;32,43333;       1,78394;77,49530;52,00000;20,00000;0,74684
513,63599;32,44000;       1,78412;77,49185;49,00000;20,00000;0,74679
513,72998;32,44667;       1,78459;77,48889;49,00000;20,00000;0,74674
513,82898;32,45333;       1,78492;77,48548;50,00000;20,00000;0,74669
513,92401;32,46000;       1,78534;77,48107;50,00000;20,00000;0,74664
514,03497;32,46667;       1,78584;77,47566;50,00000;20,00000;0,74658
514,13397;32,47333;       1,78626;77,47173;50,00000;20,00000;0,74653
514,23798;32,48000;       1,78660;77,47027;49,00000;20,00000;0,74647
514,34100;32,48667;       1,78658;77,46878;49,00000;20,00000;0,74642
514,42902;32,49333;       1,78679;77,46730;51,00000;20,00000;0,74637
514,53101;32,50000;       1,78702;77,46389;51,00000;20,00000;0,74631
514,63000;32,50667;       1,78725;77,45998;52,00000;20,00000;0,74626
514,73102;32,51333;       1,78758;77,45606;52,00000;20,00000;0,74621
514,82800;32,52000;       1,78791;77,45362;52,00000;20,00000;0,74615
514,92603;32,52667;       1,78818;77,45117;49,00000;20,00000;0,74610
515,02802;32,53333;       1,78852;77,44626;51,00000;20,00000;0,74605
515,12598;32,54000;       1,78894;77,44185;51,00000;20,00000;0,74600
515,22998;32,54667;       1,78928;77,43793;52,00000;20,00000;0,74594
515,31799;32,55333;       1,78964;77,43597;52,00000;20,00000;0,74589
515,42102;32,56000;       1,78998;77,43598;49,00000;20,00000;0,74584
515,52698;32,56667;       1,79042;77,43599;49,00000;20,00000;0,74578
515,62299;32,57333;       1,79074;77,43501;50,00000;20,00000;0,74573
515,73102;32,58000;       1,79103;77,43354;50,00000;20,00000;0,74567
515,81799;32,58667;       1,79104;77,42961;50,00000;20,00000;0,74562
515,93701;32,59333;       1,79114;77,42667;50,00000;20,00000;0,74556
516,02502;32,60000;       1,79156;77,42472;50,00000;20,00000;0,74551
516,12299;32,60667;       1,79184;77,42375;49,00000;20,00000;0,74546
516,22302;32,61333;       1,79202;77,42230;51,00000;20,00000;0,74541
516,31598;32,62000;       1,79239;77,42035;51,00000;20,00000;0,74536
516,41803;32,62667;       1,79277;77,41889;52,00000;20,00000;0,74530
516,52100;32,63333;       1,79316;77,41842;52,00000;20,00000;0,74525
516,61902;32,64000;       1,79349;77,41696;52,00000;20,00000;0,74520
516,70300;32,64667;       1,79380;77,41500;49,00000;20,00000;0,74515
516,81299;32,65333;       1,79419;77,41009;51,00000;20,00000;0,74509
516,91101;32,66000;       1,79462;77,40665;51,00000;20,00000;0,74504
517,02301;32,66667;       1,79481;77,40320;52,00000;20,00000;0,74498
517,12097;32,67333;       1,79474;77,40171;52,00000;20,00000;0,74493
517,20898;32,68000;       1,79490;77,40174;52,00000;20,00000;0,74488
517,31299;32,68667;       1,79539;77,40177;49,00000;20,00000;0,74482
517,41998;32,69333;       1,79629;77,40179;49,00000;20,00000;0,74476
517,50897;32,70000;       1,79665;77,40180;50,00000;20,00000;0,74472
517,61798;32,70667;       1,79685;77,40034;50,00000;20,00000;0,74466
517,71100;32,71333;       1,79687;77,39936;50,00000;20,00000;0,74461
517,80499;32,72000;       1,79719;77,39787;50,00000;20,00000;0,74456
517,90997;32,72667;       1,79748;77,39545;49,00000;20,00000;0,74450
518,01501;32,73333;       1,79761;77,39351;49,00000;20,00000;0,74444
518,10901;32,74000;       1,79789;77,39205;51,00000;20,00000;0,74439
518,21503;32,74667;       1,79848;77,39059;51,00000;20,00000;0,74434
518,29901;32,75333;       1,79869;77,38864;50,00000;20,00000;0,74429
518,39801;32,76000;       1,79892;77,38715;49,00000;20,00000;0,74424
518,51099;32,76667;       1,79947;77,38617;49,00000;20,00000;0,74418
518,60999;32,77333;       1,79995;77,38522;50,00000;20,00000;0,74412
518,70099;32,78000;       1,80012;77,38378;51,00000;20,00000;0,74407
518,80402;32,78667;       1,80031;77,38231;52,00000;20,00000;0,74402
518,90002;32,79333;       1,80043;77,38085;52,00000;20,00000;0,74397
519,00702;32,80000;       1,80067;77,38086;49,00000;20,00000;0,74391
519,10101;32,80667;       1,80095;77,37988;49,00000;20,00000;0,74386
519,20599;32,81333;       1,80124;77,37891;49,00000;20,00000;0,74380
519,30902;32,82000;       1,80183;77,37744;50,00000;20,00000;0,74375
519,39899;32,82667;       1,80230;77,37450;50,00000;20,00000;0,74370
519,50897;32,83333;       1,80264;77,37206;50,00000;20,00000;0,74364
519,60901;32,84000;       1,80292;77,36961;50,00000;20,00000;0,74358
519,70001;32,84667;       1,80304;77,36717;49,00000;20,00000;0,74354
519,79401;32,85333;       1,80322;77,36522;49,00000;20,00000;0,74348
519,89801;32,86000;       1,80366;77,36425;51,00000;20,00000;0,74343
520,00500;32,86667;       1,80395;77,36427;51,00000;20,00000;0,74337
520,09900;32,87333;       1,80417;77,36330;50,00000;20,00000;0,74332
520,19202;32,88000;       1,80455;77,36183;50,00000;20,00000;0,74327
520,30103;32,88667;       1,80484;77,36037;49,00000;20,00000;0,74321
520,39600;32,89333;       1,80512;77,35891;49,00000;20,00000;0,74316
520,49298;32,90000;       1,80545;77,35745;51,00000;20,00000;0,74311
520,59900;32,90667;       1,80579;77,35598;51,00000;20,00000;0,74305
520,69397;32,91333;       1,80612;77,35452;52,00000;20,00000;0,74300
520,80200;32,92000;       1,80636;77,35356;52,00000;20,00000;0,74294
520,88898;32,92667;       1,80653;77,35210;49,00000;20,00000;0,74289
520,98602;32,93333;       1,80660;77,34867;49,00000;20,00000;0,74284
521,09698;32,94000;       1,80670;77,34621;50,00000;20,00000;0,74278
521,19000;32,94667;       1,80707;77,34424;50,00000;20,00000;0,74273
521,29303;32,95333;       1,80731;77,34230;50,00000;20,00000;0,74267
521,38397;32,96000;       1,80748;77,34086;50,00000;20,00000;0,74262
521,48700;32,96667;       1,80757;77,33940;49,00000;20,00000;0,74257
521,58698;32,97333;       1,80775;77,33745;49,00000;20,00000;0,74251
521,68799;32,98000;       1,80803;77,33402;49,00000;20,00000;0,74246
521,78601;32,98667;       1,80826;77,33107;50,00000;20,00000;0,74241
521,88501;32,99333;       1,80845;77,32811;50,00000;20,00000;0,74235
521,97601;33,00000;       1,80867;77,32617;50,00000;20,00000;0,74230
522,08600;33,00667;       1,80886;77,32521;49,00000;20,00000;0,74224
522,18402;33,01333;       1,80894;77,32473;49,00000;20,00000;0,74219
522,29199;33,02000;       1,80914;77,32474;51,00000;20,00000;0,74213
522,38800;33,02667;       1,80936;77,32327;51,00000;20,00000;0,74208
522,48102;33,03333;       1,80949;77,32180;52,00000;20,00000;0,74203
522,59601;33,04000;       1,80964;77,31936;52,00000;20,00000;0,74197
522,68103;33,04667;       1,80965;77,31642;52,00000;20,00000;0,74192
522,78497;33,05333;       1,80959;77,31446;49,00000;20,00000;0,74186
522,88898;33,06000;       1,80967;77,31301;50,00000;20,00000;0,74181
522,98901;33,06667;       1,80976;77,31205;50,00000;20,00000;0,74175
523,08197;33,07333;       1,80983;77,31060;50,00000;20,00000;0,74170
523,17999;33,08000;       1,80986;77,30914;50,00000;20,00000;0,74165
523,26898;33,08667;       1,80987;77,30818;49,00000;20,00000;0,74160
523,38000;33,09333;       1,80987;77,30673;49,00000;20,00000;0,74154
523,47198;33,10000;       1,80984;77,30527;50,00000;20,00000;0,74149
523,57098;33,10667;       1,80962;77,30233;50,00000;20,00000;0,74144
523,66998;33,11333;       1,80955;77,29791;50,00000;20,00000;0,74138
523,78003;33,12000;       1,80964;77,29498;50,00000;20,00000;0,74132
523,86603;33,12667;       1,80960;77,29204;50,00000;20,00000;0,74128
523,98102;33,13333;       1,80961;77,29058;49,00000;20,00000;0,74121
524,06799;33,14000;       1,80962;77,29059;49,00000;20,00000;0,74117
524,16602;33,14667;       1,80919;77,29012;51,00000;20,00000;0,74111
524,26801;33,15333;       1,80892;77,28915;51,00000;20,00000;0,74106
524,37299;33,16000;       1,80881;77,28719;52,00000;20,00000;0,74100
524,46600;33,16667;       1,80873;77,28570;52,00000;20,00000;0,74095
524,57098;33,17333;       1,80872;77,28422;49,00000;20,00000;0,74089
524,66901;33,18000;       1,80854;77,28228;49,00000;20,00000;0,74084
524,77301;33,18667;       1,80853;77,28034;50,00000;20,00000;0,74078
524,87500;33,19333;       1,80841;77,27838;50,00000;20,00000;0,74073
524,96899;33,20000;       1,80829;77,27544;50,00000;20,00000;0,74067
525,07599;33,20667;       1,80802;77,27202;50,00000;20,00000;0,74062
525,17297;33,21333;       1,80775;77,27005;49,00000;20,00000;0,74056
525,26599;33,22000;       1,80741;77,26808;50,00000;20,00000;0,74051
525,36798;33,22667;       1,80719;77,26616;50,00000;20,00000;0,74046
525,46899;33,23333;       1,80692;77,26226;50,00000;20,00000;0,74040
525,55402;33,24000;       1,80617;77,25735;50,00000;20,00000;0,74035
525,66602;33,24667;       1,80561;77,25343;49,00000;20,00000;0,74029
525,76300;33,25333;       1,80513;77,25099;49,00000;20,00000;0,74024
525,86102;33,26000;       1,80501;77,25049;49,00000;20,00000;0,74019
525,96198;33,26667;       1,80489;77,24852;51,00000;20,00000;0,74013
526,05798;33,27333;       1,80487;77,24609;51,00000;20,00000;0,74008
526,16101;33,28000;       1,80404;77,24366;52,00000;20,00000;0,74002
526,26703;33,28667;       1,80352;77,24122;52,00000;20,00000;0,73996
526,35901;33,29333;       1,80288;77,24074;49,00000;20,00000;0,73991
526,45599;33,30000;       1,80246;77,23927;49,00000;20,00000;0,73986
526,55798;33,30667;       1,80158;77,23584;50,00000;20,00000;0,73981
526,66699;33,31333;       1,80091;77,23143;50,00000;20,00000;0,73975
526,76099;33,32000;       1,80022;77,22898;50,00000;20,00000;0,73969
526,85498;33,32667;       1,79989;77,22801;50,00000;20,00000;0,73964
526,96600;33,33333;       1,79938;77,22606;49,00000;20,00000;0,73958
527,05798;33,34000;       1,79869;77,22312;49,00000;20,00000;0,73953
527,15601;33,34667;       1,79791;77,21821;50,00000;20,00000;0,73948
527,26202;33,35333;       1,79718;77,21429;50,00000;20,00000;0,73942
527,35699;33,36000;       1,79650;77,21135;50,00000;20,00000;0,73937
527,45001;33,36667;       1,79566;77,21137;50,00000;20,00000;0,73932
527,56702;33,37333;       1,79475;77,21090;49,00000;20,00000;0,73925
527,65900;33,38000;       1,79390;77,20845;49,00000;20,00000;0,73920
527,75598;33,38667;       1,79251;77,20355;51,00000;20,00000;0,73915
527,85400;33,39333;       1,79137;77,20112;51,00000;20,00000;0,73910
527,95203;33,40000;       1,79038;77,19917;52,00000;20,00000;0,73904
528,04401;33,40667;       1,78938;77,19772;52,00000;20,00000;0,73899
528,15399;33,41333;       1,78851;77,19577;49,00000;20,00000;0,73893
528,23999;33,42000;       1,78756;77,19382;49,00000;20,00000;0,73888
528,34900;33,42667;       1,78659;77,19187;50,00000;20,00000;0,73882
528,44202;33,43333;       1,78554;77,18598;50,00000;20,00000;0,73877
528,54401;33,44000;       1,78425;77,18056;50,00000;20,00000;0,73872
528,64502;33,44667;       1,78307;77,17760;50,00000;20,00000;0,73866
528,74799;33,45333;       1,78183;77,17715;49,00000;20,00000;0,73860
528,84100;33,46000;       1,78048;77,17620;49,00000;20,00000;0,73855
528,95001;33,46667;       1,77900;77,17425;50,00000;20,00000;0,73849
529,04602;33,47333;       1,77750;77,17131;50,00000;20,00000;0,73844
529,14301;33,48000;       1,77595;77,16838;50,00000;20,00000;0,73839
529,23499;33,48667;       1,77439;77,16591;50,00000;20,00000;0,73834
529,33801;33,49333;       1,77239;77,16295;49,00000;20,00000;0,73828
529,44202;33,50000;       1,77075;77,16053;49,00000;20,00000;0,73822
529,55402;33,50667;       1,76932;77,15811;50,00000;20,00000;0,73816
529,63898;33,51333;       1,76806;77,15567;50,00000;20,00000;0,73811
529,73602;33,52000;       1,76666;77,15175;51,00000;20,00000;0,73806
529,83099;33,52667;       1,76515;77,14783;51,00000;20,00000;0,73801
529,93298;33,53333;       1,76361;77,14388;49,00000;20,00000;0,73795
530,04199;33,54000;       1,76172;77,14289;49,00000;20,00000;0,73789
530,14502;33,54667;       1,75987;77,14293;50,00000;20,00000;0,73783
530,23999;33,55333;       1,75806;77,14149;50,00000;20,00000;0,73778
530,33801;33,56000;       1,75580;77,13658;50,00000;20,00000;0,73773
530,44098;33,56667;       1,75384;77,13267;51,00000;20,00000;0,73767
530,52899;33,57333;       1,75197;77,13071;51,00000;20,00000;0,73762
530,63397;33,58000;       1,75002;77,12925;51,00000;20,00000;0,73757
530,73102;33,58667;       1,74811;77,12681;49,00000;20,00000;0,73751
530,84100;33,59333;       1,74627;77,12141;49,00000;20,00000;0,73745
530,94098;33,60000;       1,74411;77,11700;49,00000;20,00000;0,73740
531,03003;33,60667;       1,74193;77,11457;50,00000;20,00000;0,73735
531,13800;33,61333;       1,73973;77,11213;50,00000;20,00000;0,73729
531,22198;33,62000;       1,73750;77,10969;49,00000;20,00000;0,73724
531,32501;33,62667;       1,73509;77,10725;49,00000;20,00000;0,73718
531,42297;33,63333;       1,73297;77,10481;49,00000;20,00000;0,73713
531,52698;33,64000;       1,73071;77,10237;49,00000;20,00000;0,73707
531,62598;33,64667;       1,72840;77,09648;51,00000;20,00000;0,73702
531,72302;33,65333;       1,72557;77,09157;51,00000;20,00000;0,73696
531,82898;33,66000;       1,72300;77,08912;51,00000;20,00000;0,73690
531,92499;33,66667;       1,72073;77,08715;51,00000;20,00000;0,73685
532,02502;33,67333;       1,71841;77,08419;49,00000;20,00000;0,73680
532,12799;33,68000;       1,71610;77,08079;49,00000;20,00000;0,73674
532,22101;33,68667;       1,71357;77,07787;50,00000;20,00000;0,73669
532,32599;33,69333;       1,71100;77,07543;52,00000;20,00000;0,73663
532,41998;33,70000;       1,70837;77,07200;52,00000;20,00000;0,73658
532,52399;33,70667;       1,70565;77,06858;49,00000;20,00000;0,73652
532,62000;33,71333;       1,70292;77,06120;49,00000;20,00000;0,73647
532,72198;33,72000;       1,70034;77,05579;49,00000;20,00000;0,73641
532,81799;33,72667;       1,69766;77,05485;50,00000;20,00000;0,73636
532,91101;33,73333;       1,69498;77,05490;50,00000;20,00000;0,73631
533,01202;33,74000;       1,69225;77,05344;50,00000;20,00000;0,73625
533,10699;33,74667;       1,68951;77,04854;50,00000;20,00000;0,73620
533,21100;33,75333;       1,68618;77,04413;49,00000;20,00000;0,73614
533,31000;33,76000;       1,68334;77,04118;49,00000;20,00000;0,73608
533,40601;33,76667;       1,68061;77,03773;50,00000;20,00000;0,73603
533,50897;33,77333;       1,67762;77,03284;50,00000;20,00000;0,73597
533,61499;33,78000;       1,67485;77,02844;51,00000;20,00000;0,73592
533,71002;33,78667;       1,67196;77,02649;51,00000;20,00000;0,73586
533,80499;33,79333;       1,66927;77,02306;49,00000;20,00000;0,73581
533,91302;33,80000;       1,66645;77,01963;50,00000;20,00000;0,73575
534,00897;33,80667;       1,66351;77,01669;49,00000;20,00000;0,73570
534,10999;33,81333;       1,66016;77,01327;49,00000;20,00000;0,73564
534,21301;33,82000;       1,65707;77,00837;51,00000;20,00000;0,73558
534,30298;33,82667;       1,65387;77,00346;51,00000;20,00000;0,73553
534,40601;33,83333;       1,65093;77,00103;52,00000;20,00000;0,73548
534,50403;33,84000;       1,64809;77,00105;52,00000;20,00000;0,73542
534,60602;33,84667;       1,64495;77,00107;49,00000;20,00000;0,73536
534,70099;33,85333;       1,64175;77,00109;49,00000;20,00000;0,73531
534,79700;33,86000;       1,63855;77,00013;50,00000;20,00000;0,73526
534,90302;33,86667;       1,63536;76,99867;50,00000;20,00000;0,73520
535,00403;33,87333;       1,63232;76,99722;50,00000;20,00000;0,73514
535,09198;33,88000;       1,62931;76,99527;50,00000;20,00000;0,73509
535,20203;33,88667;       1,62613;76,99382;50,00000;20,00000;0,73503
535,29602;33,89333;       1,62292;76,99335;49,00000;20,00000;0,73498
535,39099;33,90000;       1,61982;76,99288;49,00000;20,00000;0,73493
535,48901;33,90667;       1,61667;76,99191;51,00000;20,00000;0,73487
535,59100;33,91333;       1,61362;76,99095;50,00000;20,00000;0,73482
535,69501;33,92000;       1,61033;76,98850;50,00000;20,00000;0,73476
535,78998;33,92667;       1,60707;76,98704;49,00000;20,00000;0,73471
535,89600;33,93333;       1,60388;76,98509;49,00000;20,00000;0,73465
535,99402;33,94000;       1,60062;76,98017;51,00000;20,00000;0,73459
536,09198;33,94667;       1,59737;76,97672;51,00000;20,00000;0,73454
536,18903;33,95333;       1,59411;76,97332;52,00000;20,00000;0,73448
536,28400;33,96000;       1,59111;76,97188;52,00000;20,00000;0,73443
536,39001;33,96667;       1,58837;76,97043;51,00000;20,00000;0,73437
536,48401;33,97333;       1,58541;76,96799;50,00000;20,00000;0,73432
536,58899;33,98000;       1,58227;76,96359;49,00000;20,00000;0,73426
536,68103;33,98667;       1,57895;76,96064;49,00000;20,00000;0,73421
536,78198;33,99333;       1,57565;76,95818;50,00000;20,00000;0,73415
536,87903;34,00000;       1,57244;76,95281;50,00000;20,00000;0,73410
536,97498;34,00667;       1,56933;76,94596;49,00000;20,00000;0,73405
537,08099;34,01333;       1,56649;76,94254;49,00000;20,00000;0,73399
537,17401;34,02000;       1,56348;76,94208;50,00000;20,00000;0,73393
537,27399;34,02667;       1,56032;76,93914;49,00000;20,00000;0,73388
537,37299;34,03333;       1,55706;76,93373;50,00000;20,00000;0,73382
537,46503;34,04000;       1,55359;76,93029;50,00000;20,00000;0,73377
537,57501;34,04667;       1,55065;76,92688;50,00000;20,00000;0,73371
537,67102;34,05333;       1,54759;76,91953;50,00000;20,00000;0,73366
537,77802;34,06000;       1,54459;76,91413;49,00000;20,00000;0,73360
537,86798;34,06667;       1,54157;76,91317;49,00000;20,00000;0,73355
537,97803;34,07333;       1,53858;76,91123;49,00000;20,00000;0,73348
538,06897;34,08000;       1,53577;76,90190;51,00000;20,00000;0,73343
538,16199;34,08667;       1,53306;76,89503;50,00000;20,00000;0,73338
538,26202;34,09333;       1,53016;76,89456;51,00000;20,00000;0,73333
538,36603;34,10000;       1,52726;76,88671;51,00000;20,00000;0,73327
538,46600;34,10667;       1,52430;76,87984;49,00000;20,00000;0,73321
538,55798;34,11333;       1,52113;76,87887;49,00000;20,00000;0,73316
538,66602;34,12000;       1,51839;76,87446;49,00000;20,00000;0,73310
538,76599;34,12667;       1,51609;76,86809;49,00000;20,00000;0,73304
538,85797;34,13333;       1,51308;76,86270;50,00000;20,00000;0,73299
538,96002;34,14000;       1,51017;76,85632;50,00000;20,00000;0,73293
539,05402;34,14667;       1,50741;76,85438;52,00000;20,00000;0,73288
539,15399;34,15333;       1,50481;76,84997;49,00000;20,00000;0,73283
539,25800;34,16000;       1,50211;76,84360;49,00000;20,00000;0,73277
539,35400;34,16667;       1,49925;76,83868;50,00000;20,00000;0,73271
539,44800;34,17333;       1,49643;76,83327;50,00000;20,00000;0,73266
539,54700;34,18000;       1,49383;76,82642;50,00000;20,00000;0,73261
539,65601;34,18667;       1,49149;76,82105;50,00000;20,00000;0,73254
539,75201;34,19333;       1,48899;76,81270;50,00000;20,00000;0,73249
539,84802;34,20000;       1,48643;76,80583;49,00000;20,00000;0,73244
539,94202;34,20667;       1,48372;76,80388;49,00000;20,00000;0,73238
540,04999;34,21333;       1,48118;76,79700;49,00000;20,00000;0,73232
540,14502;34,22000;       1,47867;76,78815;49,00000;20,00000;0,73227
540,24103;34,22667;       1,47621;76,78130;51,00000;20,00000;0,73222
540,34003;34,23333;       1,47376;76,77641;51,00000;20,00000;0,73216
540,44098;34,24000;       1,47136;76,76758;52,00000;20,00000;0,73210
540,53998;34,24667;       1,46906;76,75874;52,00000;20,00000;0,73205
540,64301;34,25333;       1,46687;76,74892;49,00000;20,00000;0,73199
540,73901;34,26000;       1,46457;76,73908;49,00000;20,00000;0,73194
540,83698;34,26667;       1,46221;76,72923;50,00000;20,00000;0,73188
540,93298;34,27333;       1,46037;76,72041;51,00000;20,00000;0,73183
541,03400;34,28000;       1,45828;76,70814;51,00000;20,00000;0,73177
541,12903;34,28667;       1,45607;76,70078;51,00000;20,00000;0,73172
541,24402;34,29333;       1,45400;76,69489;52,00000;20,00000;0,73165
541,33502;34,30000;       1,45189;76,68506;52,00000;20,00000;0,73160
541,43500;34,30667;       1,44980;76,67621;49,00000;20,00000;0,73154
541,53601;34,31333;       1,44780;76,67130;49,00000;20,00000;0,73149
541,64001;34,32000;       1,44587;76,66640;50,00000;20,00000;0,73143
541,74298;34,32667;       1,44377;76,66051;50,00000;20,00000;0,73137
541,84100;34,33333;       1,44188;76,65069;50,00000;20,00000;0,73132
541,93298;34,34000;       1,43993;76,64825;50,00000;20,00000;0,73126
542,03601;34,34667;       1,43814;76,64728;49,00000;20,00000;0,73121
542,12598;34,35333;       1,43624;76,64189;49,00000;20,00000;0,73116
542,23602;34,36000;       1,43456;76,63354;49,00000;20,00000;0,73109
542,33698;34,36667;       1,43298;76,63012;50,00000;20,00000;0,73104
542,43201;34,37333;       1,43134;76,62718;50,00000;20,00000;0,73098
542,53302;34,38000;       1,42960;76,62375;50,00000;20,00000;0,73093
542,63397;34,38667;       1,42796;76,62033;50,00000;20,00000;0,73087
542,72900;34,39333;       1,42627;76,61494;50,00000;20,00000;0,73082
542,83502;34,40000;       1,42459;76,61053;49,00000;20,00000;0,73076
542,93103;34,40667;       1,42289;76,60907;49,00000;20,00000;0,73070
543,02502;34,41333;       1,42125;76,60909;51,00000;20,00000;0,73065
543,13300;34,42000;       1,41957;76,60862;51,00000;20,00000;0,73059
543,23102;34,42667;       1,41793;76,60618;52,00000;20,00000;0,73053
543,32397;34,43333;       1,41695;76,60324;52,00000;20,00000;0,73048
543,43103;34,44000;       1,41578;76,60029;49,00000;20,00000;0,73042
543,53101;34,44667;       1,41430;76,59832;49,00000;20,00000;0,73036
543,62701;34,45333;       1,41291;76,59639;50,00000;20,00000;0,73031
543,72198;34,46000;       1,41147;76,59446;50,00000;20,00000;0,73025
543,82703;34,46667;       1,40994;76,59252;50,00000;20,00000;0,73020
543,92999;34,47333;       1,40856;76,59156;50,00000;20,00000;0,73014
544,02301;34,48000;       1,40728;76,59011;50,00000;20,00000;0,73008
