Repository: ashrpv/computer_science_in_nanoscience

# STA железосодержащих материалов: учебный набор

11 экспериментальных выгрузок NETZSCH STA 449 F5, 82 325 отсчётов. Набор предназначен для обучения обработке DSC/TG, проверке сопоставимости опытов и планированию следующего измерения. **Это 11 прогонов, а не 82 325 независимых опытов.** Исходные образцы и подготовка не документированы достаточно подробно для причинного вывода о фазе, влиянии матрицы или кинетических параметрах.

| Прогоны | Роль | Ограничение |
|---|---|---|
| 198, 201 | Нитрат, номинально 15 и 25 K/мин | Разные прогоны; метаданные 198 конфликтуют с названием |
| 200, 202 | Сульфат, номинально 15 и 25 K/мин | Степень окисления и гидратация 202 не подтверждены |

File: datasets/sta_iron_oxides/raw/sta_200.csv (part 11 of 14)
#SEGMENT:                    ;S1/1                                              
#SEG. 1:                     ;30°C/15,0(K/min)/800°C                            
##Temp./°C;Time/min;DSC/(mW/mg);Mass/%;Gas Flow(purge1)/(ml/min);Gas Flow(protective)/(ml/min);Sensit./(uV/mW)
601,85901;38,34667;       1,26883;75,97334;50,00000;20,00000;0,69580
601,95697;38,35333;       1,26862;75,97187;49,00000;20,00000;0,69574
602,05902;38,36000;       1,26852;75,96844;49,00000;20,00000;0,69567
602,17297;38,36667;       1,26827;75,96505;51,00000;20,00000;0,69560
602,27197;38,37333;       1,26811;75,96215;49,00000;20,00000;0,69554
602,35901;38,38000;       1,26794;75,95923;51,00000;20,00000;0,69549
602,46100;38,38667;       1,26789;75,95828;51,00000;20,00000;0,69542
602,56702;38,39333;       1,26763;75,95782;49,00000;20,00000;0,69536
602,66498;38,40000;       1,26747;75,95737;49,00000;20,00000;0,69530
602,76398;38,40667;       1,26715;75,95642;50,00000;20,00000;0,69524
602,86200;38,41333;       1,26689;75,95498;50,00000;20,00000;0,69518
602,95898;38,42000;       1,26662;75,95354;50,00000;20,00000;0,69512
603,06598;38,42667;       1,26652;75,95111;50,00000;20,00000;0,69505
603,16199;38,43333;       1,26625;75,94918;49,00000;20,00000;0,69499
603,26099;38,44000;       1,26604;75,94724;51,00000;20,00000;0,69493
603,35797;38,44667;       1,26588;75,94480;49,00000;20,00000;0,69487
603,46198;38,45333;       1,26605;75,94286;49,00000;20,00000;0,69480
603,56299;38,46000;       1,26589;75,94044;50,00000;20,00000;0,69474
603,67999;38,46667;       1,26586;75,93949;50,00000;20,00000;0,69467
603,76398;38,47333;       1,26580;75,93804;50,00000;20,00000;0,69462
603,86401;38,48000;       1,26559;75,93611;50,00000;20,00000;0,69455
603,96301;38,48667;       1,26499;75,93465;50,00000;20,00000;0,69449
604,06097;38,49333;       1,26500;75,93319;49,00000;20,00000;0,69443
604,16302;38,50000;       1,26463;75,93177;49,00000;20,00000;0,69437
604,26501;38,50667;       1,26447;75,93035;51,00000;20,00000;0,69431
604,36401;38,51333;       1,26464;75,92891;52,00000;20,00000;0,69424
604,46399;38,52000;       1,26459;75,92550;52,00000;20,00000;0,69418
604,56403;38,52667;       1,26443;75,92012;52,00000;20,00000;0,69412
604,66400;38,53333;       1,26433;75,91570;49,00000;20,00000;0,69406
604,75897;38,54000;       1,26416;75,91375;49,00000;20,00000;0,69400
604,86798;38,54667;       1,26391;75,91332;50,00000;20,00000;0,69393
604,96198;38,55333;       1,26374;75,91337;51,00000;20,00000;0,69387
605,05701;38,56000;       1,26347;75,91242;51,00000;20,00000;0,69381
605,15900;38,56667;       1,26294;75,91049;50,00000;20,00000;0,69375
605,26300;38,57333;       1,26284;75,90905;50,00000;20,00000;0,69369
605,35901;38,58000;       1,26257;75,90710;50,00000;20,00000;0,69363
605,45801;38,58667;       1,26236;75,90514;49,00000;20,00000;0,69356
605,56000;38,59333;       1,26204;75,90373;50,00000;20,00000;0,69350
605,65802;38,60000;       1,26182;75,90280;50,00000;20,00000;0,69344
605,76202;38,60667;       1,26178;75,90136;50,00000;20,00000;0,69338
605,85400;38,61333;       1,26123;75,89943;49,00000;20,00000;0,69332
605,95502;38,62000;       1,26102;75,89553;49,00000;20,00000;0,69326
606,05402;38,62667;       1,26103;75,89409;49,00000;20,00000;0,69319
606,15802;38,63333;       1,26098;75,89216;49,00000;20,00000;0,69313
606,25403;38,64000;       1,26082;75,89071;51,00000;20,00000;0,69307
606,35602;38,64667;       1,26039;75,88878;51,00000;20,00000;0,69301
606,45599;38,65333;       1,26007;75,88734;51,00000;20,00000;0,69294
606,55603;38,66000;       1,25986;75,88590;51,00000;20,00000;0,69288
606,65503;38,66667;       1,25997;75,88445;49,00000;20,00000;0,69282
606,75500;38,67333;       1,25992;75,88104;50,00000;20,00000;0,69276
606,85498;38,68000;       1,25987;75,87565;50,00000;20,00000;0,69270
606,95398;38,68667;       1,25955;75,87175;51,00000;20,00000;0,69263
607,06598;38,69333;       1,25903;75,86932;51,00000;20,00000;0,69256
607,15802;38,70000;       1,25859;75,86885;51,00000;20,00000;0,69251
607,25897;38,70667;       1,25832;75,86889;49,00000;20,00000;0,69244
607,36401;38,71333;       1,25817;75,86745;50,00000;20,00000;0,69238
607,46301;38,72000;       1,25785;75,86551;50,00000;20,00000;0,69232
607,55798;38,72667;       1,25752;75,86161;49,00000;20,00000;0,69226
607,65997;38,73333;       1,25721;75,85919;50,00000;20,00000;0,69219
607,75897;38,74000;       1,25699;75,85628;50,00000;20,00000;0,69213
607,86102;38,74667;       1,25673;75,85385;49,00000;20,00000;0,69207
607,95697;38,75333;       1,25646;75,85192;49,00000;20,00000;0,69201
608,05298;38,76000;       1,25624;75,85046;49,00000;20,00000;0,69195
608,15302;38,76667;       1,25603;75,84850;49,00000;20,00000;0,69189
608,25598;38,77333;       1,25587;75,84364;51,00000;20,00000;0,69182
608,36902;38,78000;       1,25567;75,83976;51,00000;20,00000;0,69175
608,45697;38,78667;       1,25545;75,83585;50,00000;20,00000;0,69170
608,55798;38,79333;       1,25524;75,83490;50,00000;20,00000;0,69163
608,65399;38,80000;       1,25507;75,83494;49,00000;20,00000;0,69157
608,75897;38,80667;       1,25481;75,83348;49,00000;20,00000;0,69151
608,85498;38,81333;       1,25449;75,83104;49,00000;20,00000;0,69145
608,96002;38,82000;       1,25374;75,82913;49,00000;20,00000;0,69138
609,05402;38,82667;       1,25319;75,82672;51,00000;20,00000;0,69132
609,15503;38,83333;       1,25331;75,82479;51,00000;20,00000;0,69126
609,26001;38,84000;       1,25326;75,82236;50,00000;20,00000;0,69120
609,35199;38,84667;       1,25277;75,81944;50,00000;20,00000;0,69114
609,45203;38,85333;       1,25256;75,81650;49,00000;20,00000;0,69108
609,56000;38,86000;       1,25213;75,81306;49,00000;20,00000;0,69101
609,65802;38,86667;       1,25181;75,80721;50,00000;20,00000;0,69095
609,76599;38,87333;       1,25204;75,80234;50,00000;20,00000;0,69088
609,85901;38,88000;       1,25209;75,80090;49,00000;20,00000;0,69082
609,96399;38,88667;       1,25199;75,80094;49,00000;20,00000;0,69076
610,05798;38,89333;       1,25145;75,80048;49,00000;20,00000;0,69070
610,15503;38,90000;       1,25107;75,79806;49,00000;20,00000;0,69064
610,26202;38,90667;       1,25048;75,79515;50,00000;20,00000;0,69057
610,35797;38,91333;       1,25010;75,79224;50,00000;20,00000;0,69051
610,45398;38,92000;       1,24972;75,78981;50,00000;20,00000;0,69045
610,55499;38,92667;       1,24929;75,78690;50,00000;20,00000;0,69039
610,65601;38,93333;       1,24892;75,78448;49,00000;20,00000;0,69032
610,76001;38,94000;       1,24871;75,78058;49,00000;20,00000;0,69026
610,84497;38,94667;       1,24859;75,77667;49,00000;20,00000;0,69021
610,95398;38,95333;       1,24822;75,77277;51,00000;20,00000;0,69014
611,05603;38,96000;       1,24795;75,77183;51,00000;20,00000;0,69007
611,15997;38,96667;       1,24802;75,77187;51,00000;20,00000;0,69001
611,25201;38,97333;       1,24725;75,77191;49,00000;20,00000;0,68995
611,34998;38,98000;       1,24693;75,77047;49,00000;20,00000;0,68989
611,44702;38,98667;       1,24665;75,76706;50,00000;20,00000;0,68983
611,55103;38,99333;       1,24639;75,76267;50,00000;20,00000;0,68976
611,65802;39,00000;       1,24597;75,76024;50,00000;20,00000;0,68970
611,75000;39,00667;       1,24553;75,75782;50,00000;20,00000;0,68964
611,85101;39,01333;       1,24504;75,75539;51,00000;20,00000;0,68958
611,94501;39,02000;       1,24493;75,75444;51,00000;20,00000;0,68952
612,05298;39,02667;       1,24489;75,75251;49,00000;20,00000;0,68945
612,14697;39,03333;       1,24445;75,75006;49,00000;20,00000;0,68939
612,25800;39,04000;       1,24414;75,74810;50,00000;20,00000;0,68932
612,34998;39,04667;       1,24348;75,74323;50,00000;20,00000;0,68926
612,45697;39,05333;       1,24339;75,73788;49,00000;20,00000;0,68920
612,55402;39,06000;       1,24328;75,73348;49,00000;20,00000;0,68914
612,65698;39,06667;       1,24323;75,73303;49,00000;20,00000;0,68907
612,75098;39,07333;       1,24312;75,73307;49,00000;20,00000;0,68901
612,85602;39,08000;       1,24242;75,73210;49,00000;20,00000;0,68895
612,95502;39,08667;       1,24166;75,72966;51,00000;20,00000;0,68888
613,04401;39,09333;       1,24154;75,72627;51,00000;20,00000;0,68883
613,15198;39,10000;       1,24134;75,72387;50,00000;20,00000;0,68876
613,25598;39,10667;       1,24107;75,72095;50,00000;20,00000;0,68869
613,35101;39,11333;       1,24074;75,71853;49,00000;20,00000;0,68864
613,45398;39,12000;       1,24048;75,71413;49,00000;20,00000;0,68857
613,55103;39,12667;       1,24015;75,70875;51,00000;20,00000;0,68851
613,64600;39,13333;       1,23944;75,70436;52,00000;20,00000;0,68845
613,75598;39,14000;       1,23897;75,70390;52,00000;20,00000;0,68838
613,85400;39,14667;       1,23853;75,70394;52,00000;20,00000;0,68832
613,95300;39,15333;       1,23804;75,70349;49,00000;20,00000;0,68826
614,05103;39,16000;       1,23777;75,70205;50,00000;20,00000;0,68820
614,15002;39,16667;       1,23761;75,69767;50,00000;20,00000;0,68813
614,24902;39,17333;       1,23729;75,69426;50,00000;20,00000;0,68807
614,34698;39,18000;       1,23702;75,69184;50,00000;20,00000;0,68801
614,44397;39,18667;       1,23680;75,68941;50,00000;20,00000;0,68795
614,54797;39,19333;       1,23648;75,68699;49,00000;20,00000;0,68788
614,64801;39,20000;       1,23604;75,68456;49,00000;20,00000;0,68782
614,74902;39,20667;       1,23561;75,68212;51,00000;20,00000;0,68776
614,84802;39,21333;       1,23518;75,67773;51,00000;20,00000;0,68769
614,96301;39,22000;       1,23471;75,67382;52,00000;20,00000;0,68762
615,05402;39,22667;       1,23476;75,67090;52,00000;20,00000;0,68756
615,15302;39,23333;       1,23449;75,66848;52,00000;20,00000;0,68750
615,25201;39,24000;       1,23383;75,66606;49,00000;20,00000;0,68744
615,35498;39,24667;       1,23351;75,66364;49,00000;20,00000;0,68738
615,45300;39,25333;       1,23335;75,66122;49,00000;20,00000;0,68731
615,54999;39,26000;       1,23280;75,65878;51,00000;20,00000;0,68725
615,64600;39,26667;       1,23220;75,65289;51,00000;20,00000;0,68719
615,75098;39,27333;       1,23172;75,64803;50,00000;20,00000;0,68713
615,84900;39,28000;       1,23139;75,64563;52,00000;20,00000;0,68706
615,95502;39,28667;       1,23102;75,64370;49,00000;20,00000;0,68700
616,04102;39,29333;       1,23068;75,64078;49,00000;20,00000;0,68694
616,14801;39,30000;       1,23025;75,63737;50,00000;20,00000;0,68688
616,25201;39,30667;       1,22993;75,63444;50,00000;20,00000;0,68681
616,34900;39,31333;       1,22961;75,63199;50,00000;20,00000;0,68675
616,44897;39,32000;       1,22928;75,62664;50,00000;20,00000;0,68669
616,55103;39,32667;       1,22885;75,61981;49,00000;20,00000;0,68662
616,64600;39,33333;       1,22835;75,61640;49,00000;20,00000;0,68656
616,74597;39,34000;       1,22792;75,61595;51,00000;20,00000;0,68650
616,84302;39,34667;       1,22808;75,61304;51,00000;20,00000;0,68644
616,94397;39,35333;       1,22776;75,60961;51,00000;20,00000;0,68637
617,04199;39,36000;       1,22732;75,60667;50,00000;20,00000;0,68631
617,15002;39,36667;       1,22690;75,60279;49,00000;20,00000;0,68624
617,25098;39,37333;       1,22663;75,59744;49,00000;20,00000;0,68618
617,34100;39,38000;       1,22607;75,59059;51,00000;20,00000;0,68612
617,44202;39,38667;       1,22548;75,58718;51,00000;20,00000;0,68606
617,54700;39,39333;       1,22488;75,58723;51,00000;20,00000;0,68599
617,64301;39,40000;       1,22444;75,58579;52,00000;20,00000;0,68593
617,73901;39,40667;       1,22406;75,58090;52,00000;20,00000;0,68587
617,83801;39,41333;       1,22351;75,57651;49,00000;20,00000;0,68581
617,94202;39,42000;       1,22308;75,57360;49,00000;20,00000;0,68574
618,04602;39,42667;       1,22287;75,56822;50,00000;20,00000;0,68568
618,14099;39,43333;       1,22265;75,56137;50,00000;20,00000;0,68562
618,24103;39,44000;       1,22189;75,55795;50,00000;20,00000;0,68556
618,33099;39,44667;       1,22160;75,55799;50,00000;20,00000;0,68550
618,45001;39,45333;       1,22135;75,55655;49,00000;20,00000;0,68542
618,54797;39,46000;       1,22108;75,55166;50,00000;20,00000;0,68536
618,64203;39,46667;       1,22058;75,54727;50,00000;20,00000;0,68530
618,74902;39,47333;       1,21988;75,54436;50,00000;20,00000;0,68524
618,83801;39,48000;       1,21932;75,54095;50,00000;20,00000;0,68518
618,94702;39,48667;       1,21873;75,53607;49,00000;20,00000;0,68511
619,03699;39,49333;       1,21829;75,53118;49,00000;20,00000;0,68505
619,14600;39,50000;       1,21781;75,52777;49,00000;20,00000;0,68498
619,24103;39,50667;       1,21769;75,52486;49,00000;20,00000;0,68492
619,34698;39,51333;       1,21759;75,52046;51,00000;20,00000;0,68486
619,43799;39,52000;       1,21698;75,51706;51,00000;20,00000;0,68480
619,55103;39,52667;       1,21645;75,51513;51,00000;20,00000;0,68473
619,64099;39,53333;       1,21584;75,50973;50,00000;20,00000;0,68467
619,74298;39,54000;       1,21513;75,50286;50,00000;20,00000;0,68461
619,83698;39,54667;       1,21464;75,50046;49,00000;20,00000;0,68455
619,94299;39,55333;       1,21415;75,49707;49,00000;20,00000;0,68448
620,03497;39,56000;       1,21371;75,49366;50,00000;20,00000;0,68442
620,14301;39,56667;       1,21339;75,48927;50,00000;20,00000;0,68435
620,24701;39,57333;       1,21296;75,48488;49,00000;20,00000;0,68429
620,34497;39,58000;       1,21252;75,47948;50,00000;20,00000;0,68423
620,44501;39,58667;       1,21208;75,47555;49,00000;20,00000;0,68416
620,53900;39,59333;       1,21153;75,47414;50,00000;20,00000;0,68410
620,64801;39,60000;       1,21104;75,47075;50,00000;20,00000;0,68403
620,74200;39,60667;       1,21055;75,46734;50,00000;20,00000;0,68397
620,83899;39,61333;       1,21005;75,46295;50,00000;20,00000;0,68391
620,94202;39,62000;       1,20945;75,45560;49,00000;20,00000;0,68385
621,04498;39,62667;       1,20896;75,45118;49,00000;20,00000;0,68378
621,14600;39,63333;       1,20853;75,45070;49,00000;20,00000;0,68372
621,25201;39,64000;       1,20804;75,44830;51,00000;20,00000;0,68365
621,35199;39,64667;       1,20750;75,44492;51,00000;20,00000;0,68359
621,44299;39,65333;       1,20699;75,44200;52,00000;20,00000;0,68353
621,54303;39,66000;       1,20667;75,43859;52,00000;20,00000;0,68347
621,64600;39,66667;       1,20634;75,43322;49,00000;20,00000;0,68340
621,74902;39,67333;       1,20585;75,42834;49,00000;20,00000;0,68334
621,84601;39,68000;       1,20536;75,42149;50,00000;20,00000;0,68327
621,94202;39,68667;       1,20458;75,41710;50,00000;20,00000;0,68321
622,04797;39,69333;       1,20382;75,41665;50,00000;20,00000;0,68315
622,14697;39,70000;       1,20316;75,41423;50,00000;20,00000;0,68308
622,24103;39,70667;       1,20283;75,40885;50,00000;20,00000;0,68302
622,33899;39,71333;       1,20272;75,40544;49,00000;20,00000;0,68296
622,44501;39,72000;       1,20212;75,40204;50,00000;20,00000;0,68289
622,54602;39,72667;       1,20185;75,39568;50,00000;20,00000;0,68283
622,63800;39,73333;       1,20107;75,39031;50,00000;20,00000;0,68277
622,74799;39,74000;       1,20037;75,38740;50,00000;20,00000;0,68270
622,84399;39,74667;       1,19965;75,38399;49,00000;20,00000;0,68264
622,93402;39,75333;       1,19948;75,38108;49,00000;20,00000;0,68258
623,04498;39,76000;       1,19927;75,37765;50,00000;20,00000;0,68251
623,13800;39,76667;       1,19850;75,37423;50,00000;20,00000;0,68245
623,22998;39,77333;       1,19794;75,36985;51,00000;20,00000;0,68240
623,34998;39,78000;       1,19692;75,36302;51,00000;20,00000;0,68232
623,44598;39,78667;       1,19664;75,35961;49,00000;20,00000;0,68226
623,55103;39,79333;       1,19598;75,35669;49,00000;20,00000;0,68219
623,64203;39,80000;       1,19526;75,35329;50,00000;20,00000;0,68213
623,73499;39,80667;       1,19448;75,34986;50,00000;20,00000;0,68208
623,84698;39,81333;       1,19400;75,34545;50,00000;20,00000;0,68200
623,94299;39,82000;       1,19345;75,33862;50,00000;20,00000;0,68194
624,03802;39,82667;       1,19273;75,33524;51,00000;20,00000;0,68188
624,14600;39,83333;       1,19213;75,33233;51,00000;20,00000;0,68181
624,25000;39,84000;       1,19136;75,32892;49,00000;20,00000;0,68175
624,33698;39,84667;       1,19086;75,32552;49,00000;20,00000;0,68169
624,43298;39,85333;       1,19019;75,32110;49,00000;20,00000;0,68163
624,54199;39,86000;       1,18976;75,31423;50,00000;20,00000;0,68156
624,64203;39,86667;       1,18910;75,31085;50,00000;20,00000;0,68150
624,73901;39,87333;       1,18855;75,30795;50,00000;20,00000;0,68144
624,84003;39,88000;       1,18816;75,30454;49,00000;20,00000;0,68137
624,94598;39,88667;       1,18778;75,30212;49,00000;20,00000;0,68130
625,04102;39,89333;       1,18679;75,30018;51,00000;20,00000;0,68124
625,14301;39,90000;       1,18607;75,29333;51,00000;20,00000;0,68118
625,24701;39,90667;       1,18569;75,28697;52,00000;20,00000;0,68111
625,34900;39,91333;       1,18542;75,28504;52,00000;20,00000;0,68105
625,44202;39,92000;       1,18464;75,28410;52,00000;20,00000;0,68099
625,54700;39,92667;       1,18371;75,28021;49,00000;20,00000;0,68092
625,64001;39,93333;       1,18299;75,27532;49,00000;20,00000;0,68086
625,73999;39,94000;       1,18243;75,27192;50,00000;20,00000;0,68080
625,84100;39,94667;       1,18194;75,26753;52,00000;20,00000;0,68073
625,93903;39,95333;       1,18122;75,26068;52,00000;20,00000;0,68067
626,04700;39,96000;       1,18062;75,25629;49,00000;20,00000;0,68060
626,14899;39,96667;       1,18013;75,25584;49,00000;20,00000;0,68054
626,23401;39,97333;       1,17956;75,25144;49,00000;20,00000;0,68048
626,34399;39,98000;       1,17891;75,24509;50,00000;20,00000;0,68041
626,44299;39,98667;       1,17825;75,23972;50,00000;20,00000;0,68035
626,54102;39,99333;       1,17753;75,23435;50,00000;20,00000;0,68029
626,63599;40,00000;       1,17680;75,23143;50,00000;20,00000;0,68023
626,73602;40,00667;       1,17597;75,22803;49,00000;20,00000;0,68016
626,84003;40,01333;       1,17537;75,21921;50,00000;20,00000;0,68010
626,94299;40,02000;       1,17471;75,21236;51,00000;20,00000;0,68003
627,03802;40,02667;       1,17410;75,21191;51,00000;20,00000;0,67997
627,13397;40,03333;       1,17343;75,20897;51,00000;20,00000;0,67991
627,24402;40,04000;       1,17283;75,20062;51,00000;20,00000;0,67984
627,33600;40,04667;       1,17216;75,19428;50,00000;20,00000;0,67978
627,44397;40,05333;       1,17145;75,19089;50,00000;20,00000;0,67971
627,53101;40,06000;       1,17072;75,18650;49,00000;20,00000;0,67966
627,64398;40,06667;       1,17012;75,18259;51,00000;20,00000;0,67958
627,74902;40,07333;       1,16974;75,17574;51,00000;20,00000;0,67952
627,84100;40,08000;       1,16940;75,16738;51,00000;20,00000;0,67946
627,95203;40,08667;       1,16875;75,16444;52,00000;20,00000;0,67939
628,04498;40,09333;       1,16802;75,15959;52,00000;20,00000;0,67933
628,14398;40,10000;       1,16703;75,15325;52,00000;20,00000;0,67926
628,24597;40,10667;       1,16603;75,14542;49,00000;20,00000;0,67920
628,33801;40,11333;       1,16525;75,14300;50,00000;20,00000;0,67914
628,44501;40,12000;       1,16448;75,13862;50,00000;20,00000;0,67907
628,54303;40,12667;       1,16376;75,13224;50,00000;20,00000;0,67901
628,63898;40,13333;       1,16359;75,12685;50,00000;20,00000;0,67895
628,73999;40,14000;       1,16270;75,12346;49,00000;20,00000;0,67888
628,83801;40,14667;       1,16192;75,11762;49,00000;20,00000;0,67882
628,93799;40,15333;       1,16115;75,11224;49,00000;20,00000;0,67876
629,04700;40,16000;       1,16033;75,10589;51,00000;20,00000;0,67869
629,14301;40,16667;       1,15960;75,10150;51,00000;20,00000;0,67863
629,23700;40,17333;       1,15871;75,09514;52,00000;20,00000;0,67857
629,34198;40,18000;       1,15805;75,08632;49,00000;20,00000;0,67850
629,44202;40,18667;       1,15744;75,08440;49,00000;20,00000;0,67843
629,53900;40,19333;       1,15666;75,07804;49,00000;20,00000;0,67837
629,63501;40,20000;       1,15599;75,07267;49,00000;20,00000;0,67831
629,73901;40,20667;       1,15516;75,06533;51,00000;20,00000;0,67824
629,84003;40,21333;       1,15433;75,05700;51,00000;20,00000;0,67818
629,93799;40,22000;       1,15355;75,05556;50,00000;20,00000;0,67812
630,03198;40,22667;       1,15288;75,05265;51,00000;20,00000;0,67806
630,14203;40,23333;       1,15228;75,04088;49,00000;20,00000;0,67799
630,23798;40,24000;       1,15144;75,03600;49,00000;20,00000;0,67793
630,34302;40,24667;       1,15061;75,03555;50,00000;20,00000;0,67786
630,43799;40,25333;       1,14950;75,03166;50,00000;20,00000;0,67780
630,53400;40,26000;       1,14871;75,02333;49,00000;20,00000;0,67774
630,63501;40,26667;       1,14788;75,01747;49,00000;20,00000;0,67767
630,73297;40,27333;       1,14705;75,01358;50,00000;20,00000;0,67761
630,82898;40,28000;       1,14626;75,00673;49,00000;20,00000;0,67755
630,92700;40,28667;       1,14548;75,00135;50,00000;20,00000;0,67748
631,03400;40,29333;       1,14477;74,99252;50,00000;20,00000;0,67741
631,14099;40,30000;       1,14411;74,98714;50,00000;20,00000;0,67735
631,24298;40,30667;       1,14344;74,98223;50,00000;20,00000;0,67728
631,33502;40,31333;       1,14265;74,97732;50,00000;20,00000;0,67722
631,44501;40,32000;       1,14177;74,97049;49,00000;20,00000;0,67715
631,54303;40,32667;       1,14088;74,96513;50,00000;20,00000;0,67709
631,64697;40,33333;       1,14011;74,96025;51,00000;20,00000;0,67702
631,73999;40,34000;       1,13938;74,95586;51,00000;20,00000;0,67696
631,83899;40,34667;       1,13865;74,94951;51,00000;20,00000;0,67690
631,94098;40,35333;       1,13782;74,94411;49,00000;20,00000;0,67683
632,03900;40,36000;       1,13676;74,94020;49,00000;20,00000;0,67677
632,14600;40,36667;       1,13587;74,93337;49,00000;20,00000;0,67670
632,23999;40,37333;       1,13503;74,92851;50,00000;20,00000;0,67664
632,33698;40,38000;       1,13425;74,92215;50,00000;20,00000;0,67658
632,44202;40,38667;       1,13331;74,91826;50,00000;20,00000;0,67651
632,53400;40,39333;       1,13246;74,91387;50,00000;20,00000;0,67645
632,64099;40,40000;       1,13169;74,90998;49,00000;20,00000;0,67638
632,74597;40,40667;       1,13080;74,90461;49,00000;20,00000;0,67632
632,84003;40,41333;       1,13001;74,89776;49,00000;20,00000;0,67626
632,93298;40,42000;       1,12923;74,89386;50,00000;20,00000;0,67620
633,03497;40,42667;       1,12839;74,88948;50,00000;20,00000;0,67613
633,14398;40,43333;       1,12751;74,88559;50,00000;20,00000;0,67606
633,22998;40,44000;       1,12671;74,88021;49,00000;20,00000;0,67601
633,33099;40,44667;       1,12588;74,87287;49,00000;20,00000;0,67594
633,44000;40,45333;       1,12510;74,86750;49,00000;20,00000;0,67587
633,53699;40,46000;       1,12426;74,86262;49,00000;20,00000;0,67581
633,63898;40,46667;       1,12315;74,85824;51,00000;20,00000;0,67574
633,73602;40,47333;       1,12225;74,85189;51,00000;20,00000;0,67568
633,83002;40,48000;       1,12141;74,84553;52,00000;20,00000;0,67562
633,92798;40,48667;       1,12057;74,84065;50,00000;20,00000;0,67556
634,02802;40,49333;       1,11951;74,83578;49,00000;20,00000;0,67549
634,13501;40,50000;       1,11834;74,83040;49,00000;20,00000;0,67542
634,22998;40,50667;       1,11766;74,82158;50,00000;20,00000;0,67536
634,33197;40,51333;       1,11688;74,81621;50,00000;20,00000;0,67530
634,42700;40,52000;       1,11582;74,81132;52,00000;20,00000;0,67524
634,53198;40,52667;       1,11498;74,80595;49,00000;20,00000;0,67517
634,63800;40,53333;       1,11404;74,79711;49,00000;20,00000;0,67510
634,72998;40,54000;       1,11308;74,79172;49,00000;20,00000;0,67504
634,83801;40,54667;       1,11208;74,78686;50,00000;20,00000;0,67497
634,92999;40,55333;       1,11107;74,78151;50,00000;20,00000;0,67491
635,02899;40,56000;       1,11011;74,77269;50,00000;20,00000;0,67485
635,13000;40,56667;       1,10922;74,76731;50,00000;20,00000;0,67478
635,22900;40,57333;       1,10821;74,76243;49,00000;20,00000;0,67472
635,33698;40,58000;       1,10721;74,75703;49,00000;20,00000;0,67465
635,44299;40,58667;       1,10627;74,74770;51,00000;20,00000;0,67458
635,53101;40,59333;       1,10541;74,74284;51,00000;20,00000;0,67452
635,63000;40,60000;       1,10457;74,73995;52,00000;20,00000;0,67446
635,73199;40,60667;       1,10351;74,73311;52,00000;20,00000;0,67439
635,83301;40,61333;       1,10245;74,72380;49,00000;20,00000;0,67433
635,92499;40,62000;       1,10148;74,71793;49,00000;20,00000;0,67427
636,03601;40,62667;       1,10049;74,70860;49,00000;20,00000;0,67420
636,13501;40,63333;       1,09942;74,70370;50,00000;20,00000;0,67414
636,22900;40,64000;       1,09841;74,70081;51,00000;20,00000;0,67407
636,33099;40,64667;       1,09757;74,68956;50,00000;20,00000;0,67401
636,43298;40,65333;       1,09661;74,68419;50,00000;20,00000;0,67394
636,52899;40,66000;       1,09549;74,67882;50,00000;20,00000;0,67388
636,63202;40,66667;       1,09443;74,66951;49,00000;20,00000;0,67381
636,72101;40,67333;       1,09335;74,66315;49,00000;20,00000;0,67376
636,82898;40,68000;       1,09235;74,65827;50,00000;20,00000;0,67369
636,93597;40,68667;       1,09118;74,64749;50,00000;20,00000;0,67362
637,02301;40,69333;       1,09010;74,64359;49,00000;20,00000;0,67356
637,13098;40,70000;       1,08893;74,63576;49,00000;20,00000;0,67349
637,23297;40,70667;       1,08803;74,62842;50,00000;20,00000;0,67343
637,32300;40,71333;       1,08712;74,62305;50,00000;20,00000;0,67337
637,42297;40,72000;       1,08628;74,61423;51,00000;20,00000;0,67330
637,53198;40,72667;       1,08522;74,60837;51,00000;20,00000;0,67323
637,63000;40,73333;       1,08415;74,59857;51,00000;20,00000;0,67317
637,71997;40,74000;       1,08296;74,59517;49,00000;20,00000;0,67311
637,83600;40,74667;       1,08196;74,58833;49,00000;20,00000;0,67304
637,92200;40,75333;       1,08099;74,58197;49,00000;20,00000;0,67298
638,01398;40,76000;       1,08008;74,57660;49,00000;20,00000;0,67292
638,12402;40,76667;       1,07919;74,56926;51,00000;20,00000;0,67285
638,21698;40,77333;       1,07812;74,55945;51,00000;20,00000;0,67279
638,33502;40,78000;       1,07707;74,54964;50,00000;20,00000;0,67271
638,42700;40,78667;       1,07610;74,54722;49,00000;20,00000;0,67266
638,53198;40,79333;       1,07504;74,54135;49,00000;20,00000;0,67259
638,62500;40,80000;       1,07402;74,53105;50,00000;20,00000;0,67253
638,73798;40,80667;       1,07313;74,52516;50,00000;20,00000;0,67245
638,82800;40,81333;       1,07199;74,51534;49,00000;20,00000;0,67240
638,93298;40,82000;       1,07065;74,51294;49,00000;20,00000;0,67233
639,03198;40,82667;       1,06936;74,50710;49,00000;20,00000;0,67226
639,13300;40,83333;       1,06829;74,49631;49,00000;20,00000;0,67220
639,23297;40,84000;       1,06722;74,49341;49,00000;20,00000;0,67213
639,32898;40,84667;       1,06603;74,48755;49,00000;20,00000;0,67207
639,42902;40,85333;       1,06490;74,47675;51,00000;20,00000;0,67201
639,52197;40,86000;       1,06427;74,47382;49,00000;20,00000;0,67195
639,62402;40,86667;       1,06337;74,46896;49,00000;20,00000;0,67188
639,72699;40,87333;       1,06202;74,46164;49,00000;20,00000;0,67181
639,83099;40,88000;       1,06090;74,45282;51,00000;20,00000;0,67175
639,92297;40,88667;       1,05971;74,44695;51,00000;20,00000;0,67169
640,03400;40,89333;       1,05915;74,43813;51,00000;20,00000;0,67162
640,12701;40,90000;       1,05768;74,43224;50,00000;20,00000;0,67156
640,23401;40,90667;       1,05645;74,42340;50,00000;20,00000;0,67149
640,33099;40,91333;       1,05520;74,41756;50,00000;20,00000;0,67142
640,42798;40,92000;       1,05446;74,40778;50,00000;20,00000;0,67136
640,53003;40,92667;       1,05361;74,40438;50,00000;20,00000;0,67129
640,63000;40,93333;       1,05215;74,39655;49,00000;20,00000;0,67123
640,72998;40,94000;       1,05096;74,38971;49,00000;20,00000;0,67116
640,82397;40,94667;       1,04977;74,38335;49,00000;20,00000;0,67110
640,92999;40,95333;       1,04842;74,37453;49,00000;20,00000;0,67104
641,02600;40,96000;       1,04740;74,36867;49,00000;20,00000;0,67097
641,13098;40,96667;       1,04622;74,35985;51,00000;20,00000;0,67090
641,22601;40,97333;       1,04525;74,35497;51,00000;20,00000;0,67084
641,33398;40,98000;       1,04430;74,34910;50,00000;20,00000;0,67077
641,42902;40,98667;       1,04311;74,34029;50,00000;20,00000;0,67071
641,52600;40,99333;       1,04192;74,33442;49,00000;20,00000;0,67065
641,63397;41,00000;       1,04057;74,32561;49,00000;20,00000;0,67058
641,73297;41,00667;       1,03933;74,31975;51,00000;20,00000;0,67051
641,82397;41,01333;       1,03824;74,31093;51,00000;20,00000;0,67046
641,92902;41,02000;       1,03695;74,30508;51,00000;20,00000;0,67039
642,03198;41,02667;       1,03559;74,29626;51,00000;20,00000;0,67032
642,11902;41,03333;       1,03439;74,29038;49,00000;20,00000;0,67026
642,22998;41,04000;       1,03316;74,28056;49,00000;20,00000;0,67019
642,32001;41,04667;       1,03174;74,27177;50,00000;20,00000;0,67013
642,42200;41,05333;       1,03044;74,26593;50,00000;20,00000;0,67007
642,52100;41,06000;       1,02925;74,25711;50,00000;20,00000;0,67000
642,62402;41,06667;       1,02800;74,25125;50,00000;20,00000;0,66994
642,72302;41,07333;       1,02681;74,24243;50,00000;20,00000;0,66987
642,82800;41,08000;       1,02563;74,23654;49,00000;20,00000;0,66980
642,92499;41,08667;       1,02455;74,22672;51,00000;20,00000;0,66974
643,02301;41,09333;       1,02341;74,21792;51,00000;20,00000;0,66968
643,13000;41,10000;       1,02223;74,21207;50,00000;20,00000;0,66961
643,22803;41,10667;       1,02092;74,20325;50,00000;20,00000;0,66954
643,32397;41,11333;       1,01945;74,19739;49,00000;20,00000;0,66948
643,42999;41,12000;       1,01815;74,18759;49,00000;20,00000;0,66941
643,53699;41,12667;       1,01702;74,17875;50,00000;20,00000;0,66934
643,62903;41,13333;       1,01576;74,17385;50,00000;20,00000;0,66928
643,72498;41,14000;       1,01451;74,16801;51,00000;20,00000;0,66922
643,82501;41,14667;       1,01332;74,15823;51,00000;20,00000;0,66916
643,92603;41,15333;       1,01202;74,14941;49,00000;20,00000;0,66909
644,02899;41,16000;       1,01071;74,14354;49,00000;20,00000;0,66902
644,13397;41,16667;       1,00913;74,13473;50,00000;20,00000;0,66895
644,23499;41,17333;       1,00794;74,12886;50,00000;20,00000;0,66889
644,33099;41,18000;       1,00725;74,12005;50,00000;20,00000;0,66883
644,42499;41,18667;       1,00560;74,11418;50,00000;20,00000;0,66877
644,52802;41,19333;       1,00407;74,10438;50,00000;20,00000;0,66870
644,62500;41,20000;       1,00271;74,09556;49,00000;20,00000;0,66864
644,73602;41,20667;       1,00135;74,08970;49,00000;20,00000;0,66856
644,83600;41,21333;       0,99977;74,08039;50,00000;20,00000;0,66850
644,93201;41,22000;       0,99829;74,07403;50,00000;20,00000;0,66844
645,03003;41,22667;       0,99709;74,06570;50,00000;20,00000;0,66837
645,14203;41,23333;       0,99579;74,05640;49,00000;20,00000;0,66830
645,23102;41,24000;       0,99459;74,04808;50,00000;20,00000;0,66824
645,33099;41,24667;       0,99339;74,03927;49,00000;20,00000;0,66818
645,43103;41,25333;       0,99220;74,03046;49,00000;20,00000;0,66811
645,52802;41,26000;       0,99094;74,01771;51,00000;20,00000;0,66805
645,62598;41,26667;       0,98974;74,01135;51,00000;20,00000;0,66798
645,72302;41,27333;       0,98843;74,00353;52,00000;20,00000;0,66792
645,83502;41,28000;       0,98702;73,99422;52,00000;20,00000;0,66785
645,92499;41,28667;       0,98570;73,98442;49,00000;20,00000;0,66779
646,02197;41,29333;       0,98444;73,97560;49,00000;20,00000;0,66773
646,13098;41,30000;       0,98309;73,96679;49,00000;20,00000;0,66765
646,22900;41,30667;       0,98138;73,95550;50,00000;20,00000;0,66759
646,32300;41,31333;       0,97995;73,94765;50,00000;20,00000;0,66753
646,42700;41,32000;       0,97853;73,93984;50,00000;20,00000;0,66746
646,52399;41,32667;       0,97711;73,93056;50,00000;20,00000;0,66740
646,62097;41,33333;       0,97557;73,92076;49,00000;20,00000;0,66733
646,71899;41,34000;       0,97414;73,91194;50,00000;20,00000;0,66727
646,82599;41,34667;       0,97261;73,90362;50,00000;20,00000;0,66720
646,92499;41,35333;       0,97113;73,89625;50,00000;20,00000;0,66714
647,02600;41,36000;       0,96970;73,88643;50,00000;20,00000;0,66707
647,11902;41,36667;       0,96833;73,87665;50,00000;20,00000;0,66701
647,22900;41,37333;       0,96686;73,86687;49,00000;20,00000;0,66694
647,32898;41,38000;       0,96560;73,86149;49,00000;20,00000;0,66687
647,42297;41,38667;       0,96417;73,85021;51,00000;20,00000;0,66681
647,53003;41,39333;       0,96280;73,84189;51,00000;20,00000;0,66674
647,63300;41,40000;       0,96138;73,83257;51,00000;20,00000;0,66667
647,72699;41,40667;       0,95984;73,82471;51,00000;20,00000;0,66661
647,82001;41,41333;       0,95835;73,81050;49,00000;20,00000;0,66655
647,92999;41,42000;       0,95676;73,80318;49,00000;20,00000;0,66648
648,03003;41,42667;       0,95527;73,79782;50,00000;20,00000;0,66642
648,13000;41,43333;       0,95379;73,78654;50,00000;20,00000;0,66635
648,22601;41,44000;       0,95224;73,77821;50,00000;20,00000;0,66629
648,32501;41,44667;       0,95098;73,76891;51,00000;20,00000;0,66622
648,42999;41,45333;       0,94962;73,76108;51,00000;20,00000;0,66615
648,52600;41,46000;       0,94807;73,74685;51,00000;20,00000;0,66609
648,63000;41,46667;       0,94659;73,74394;49,00000;20,00000;0,66602
648,71899;41,47333;       0,94509;73,73464;49,00000;20,00000;0,66597
648,83099;41,48000;       0,94384;73,72484;50,00000;20,00000;0,66589
648,92798;41,48667;       0,94241;73,71701;50,00000;20,00000;0,66583
649,02698;41,49333;       0,94087;73,70573;49,00000;20,00000;0,66576
649,11902;41,50000;       0,93926;73,69741;49,00000;20,00000;0,66570
649,22998;41,50667;       0,93773;73,68318;49,00000;20,00000;0,66563
649,32202;41,51333;       0,93606;73,67781;49,00000;20,00000;0,66557
649,42297;41,52000;       0,93463;73,66653;51,00000;20,00000;0,66550
649,53400;41,52667;       0,93315;73,65575;51,00000;20,00000;0,66543
649,62500;41,53333;       0,93154;73,64396;51,00000;20,00000;0,66537
649,72601;41,54000;       0,92977;73,62970;50,00000;20,00000;0,66531
649,82703;41,54667;       0,92823;73,61894;49,00000;20,00000;0,66524
649,93103;41,55333;       0,92674;73,60474;49,00000;20,00000;0,66517
650,02698;41,56000;       0,92519;73,59003;50,00000;20,00000;0,66511
650,12097;41,56667;       0,92353;73,57777;51,00000;20,00000;0,66505
650,22400;41,57333;       0,92198;73,56551;52,00000;20,00000;0,66498
650,31897;41,58000;       0,92049;73,55126;52,00000;20,00000;0,66492
650,41901;41,58667;       0,91888;73,54046;49,00000;20,00000;0,66485
650,52197;41,59333;       0,91728;73,52674;49,00000;20,00000;0,66479
650,62701;41,60000;       0,91557;73,51598;50,00000;20,00000;0,66472
650,72302;41,60667;       0,91396;73,50225;50,00000;20,00000;0,66465
650,82599;41,61333;       0,91236;73,49294;50,00000;20,00000;0,66459
650,91901;41,62000;       0,91069;73,47970;50,00000;20,00000;0,66453
651,02301;41,62667;       0,90994;73,46988;49,00000;20,00000;0,66446
651,11603;41,63333;       0,90849;73,46203;49,00000;20,00000;0,66440
651,21802;41,64000;       0,90649;73,45028;51,00000;20,00000;0,66433
651,32098;41,64667;       0,90483;73,44050;51,00000;20,00000;0,66426
651,42297;41,65333;       0,90311;73,43070;51,00000;20,00000;0,66420
651,52899;41,66000;       0,90129;73,42090;52,00000;20,00000;0,66413
651,62299;41,66667;       0,89956;73,41307;52,00000;20,00000;0,66406
651,72601;41,67333;       0,89784;73,40426;49,00000;20,00000;0,66400
651,81799;41,68000;       0,89634;73,39644;50,00000;20,00000;0,66394
651,92297;41,68667;       0,89479;73,38517;50,00000;20,00000;0,66387
652,01501;41,69333;       0,89340;73,37685;51,00000;20,00000;0,66381
652,11401;41,70000;       0,89174;73,36705;51,00000;20,00000;0,66374
652,21698;41,70667;       0,88985;73,35971;50,00000;20,00000;0,66367
652,32397;41,71333;       0,88807;73,35188;50,00000;20,00000;0,66360
652,41803;41,72000;       0,88640;73,34257;50,00000;20,00000;0,66354
652,52301;41,72667;       0,88485;73,32933;50,00000;20,00000;0,66347
652,62299;41,73333;       0,88318;73,32297;50,00000;20,00000;0,66341
652,71802;41,74000;       0,88191;73,31564;50,00000;20,00000;0,66335
652,82300;41,74667;       0,88036;73,30338;49,00000;20,00000;0,66328
652,91199;41,75333;       0,87868;73,28915;49,00000;20,00000;0,66322
653,01801;41,76000;       0,87702;73,28378;49,00000;20,00000;0,66315
653,11902;41,76667;       0,87529;73,27546;50,00000;20,00000;0,66308
653,21802;41,77333;       0,87374;73,25975;49,00000;20,00000;0,66302
653,32001;41,78000;       0,87207;73,25142;51,00000;20,00000;0,66295
653,42297;41,78667;       0,87046;73,24212;51,00000;20,00000;0,66288
653,52698;41,79333;       0,86868;73,22937;49,00000;20,00000;0,66282
653,62402;41,80000;       0,86695;73,21908;49,00000;20,00000;0,66275
653,71698;41,80667;       0,86527;73,20385;49,00000;20,00000;0,66269
653,81799;41,81333;       0,86360;73,19157;49,00000;20,00000;0,66262
653,91602;41,82000;       0,86187;73,17638;51,00000;20,00000;0,66256
654,01703;41,82667;       0,86003;73,16562;51,00000;20,00000;0,66249
654,11798;41,83333;       0,85825;73,15040;52,00000;20,00000;0,66243
654,22302;41,84000;       0,85652;73,13617;49,00000;20,00000;0,66236
654,31897;41,84667;       0,85490;73,12095;49,00000;20,00000;0,66229
654,42700;41,85333;       0,85352;73,10670;50,00000;20,00000;0,66222
654,52197;41,86000;       0,85195;73,09147;50,00000;20,00000;0,66216
654,62201;41,86667;       0,84966;73,07874;50,00000;20,00000;0,66210
654,71997;41,87333;       0,84764;73,06355;50,00000;20,00000;0,66203
654,82001;41,88000;       0,84631;73,05277;50,00000;20,00000;0,66197
654,91901;41,88667;       0,84480;73,03954;49,00000;20,00000;0,66190
655,02100;41,89333;       0,84279;73,02777;49,00000;20,00000;0,66183
655,11603;41,90000;       0,84099;73,01500;51,00000;20,00000;0,66177
655,20697;41,90667;       0,83925;73,00321;51,00000;20,00000;0,66171
655,31598;41,91333;       0,83747;72,99048;50,00000;20,00000;0,66164
655,42102;41,92000;       0,83569;72,97873;50,00000;20,00000;0,66157
655,52600;41,92667;       0,83413;72,96598;50,00000;20,00000;0,66150
655,62097;41,93333;       0,83245;72,95520;49,00000;20,00000;0,66144
655,71399;41,94000;       0,83093;72,94097;51,00000;20,00000;0,66138
655,81897;41,94667;       0,82886;72,93462;51,00000;20,00000;0,66131
655,92102;41,95333;       0,82667;72,92039;52,00000;20,00000;0,66124
656,01898;41,96000;       0,82460;72,90715;52,00000;20,00000;0,66118
656,11603;41,96667;       0,82303;72,89637;49,00000;20,00000;0,66111
656,21899;41,97333;       0,82135;72,88214;49,00000;20,00000;0,66104
656,31702;41,98000;       0,81961;72,87136;50,00000;20,00000;0,66098
656,41998;41,98667;       0,81765;72,85812;50,00000;20,00000;0,66091
656,52100;41,99333;       0,81592;72,84635;50,00000;20,00000;0,66085
656,61499;42,00000;       0,81429;72,83360;50,00000;20,00000;0,66078
656,71503;42,00667;       0,81249;72,82183;49,00000;20,00000;0,66072
656,81799;42,01333;       0,81053;72,80908;49,00000;20,00000;0,66065
656,91803;42,02000;       0,80862;72,79387;51,00000;20,00000;0,66058
657,02197;42,02667;       0,80643;72,78457;50,00000;20,00000;0,66052
657,11298;42,03333;       0,80451;72,76985;50,00000;20,00000;0,66046
657,21399;42,04000;       0,80261;72,75907;50,00000;20,00000;0,66039
657,31201;42,04667;       0,80081;72,74534;49,00000;20,00000;0,66032
657,41803;42,05333;       0,79913;72,73013;49,00000;20,00000;0,66025
657,51099;42,06000;       0,79767;72,71934;50,00000;20,00000;0,66019
657,61102;42,06667;       0,79593;72,70610;50,00000;20,00000;0,66013
657,71802;42,07333;       0,79419;72,69433;52,00000;20,00000;0,66006
657,81500;42,08000;       0,79233;72,68155;52,00000;20,00000;0,65999
657,91998;42,08667;       0,78997;72,66975;49,00000;20,00000;0,65992
658,02197;42,09333;       0,78806;72,65702;49,00000;20,00000;0,65986
658,11798;42,10000;       0,78637;72,64527;50,00000;20,00000;0,65979
658,22498;42,10667;       0,78452;72,63252;50,00000;20,00000;0,65972
658,32098;42,11333;       0,78260;72,62420;50,00000;20,00000;0,65966
658,42297;42,12000;       0,78069;72,61047;50,00000;20,00000;0,65959
658,51898;42,12667;       0,77877;72,59819;50,00000;20,00000;0,65953
658,61499;42,13333;       0,77674;72,58641;49,00000;20,00000;0,65946
658,71997;42,14000;       0,77471;72,57369;51,00000;20,00000;0,65940
658,81799;42,14667;       0,77291;72,56293;49,00000;20,00000;0,65933
658,91498;42,15333;       0,77099;72,54870;50,00000;20,00000;0,65927
659,01202;42,16000;       0,76919;72,53792;50,00000;20,00000;0,65920
659,11798;42,16667;       0,76727;72,52468;49,00000;20,00000;0,65913
659,21600;42,17333;       0,76530;72,51292;49,00000;20,00000;0,65907
659,31097;42,18000;       0,76343;72,50017;50,00000;20,00000;0,65901
659,41498;42,18667;       0,76169;72,48594;50,00000;20,00000;0,65894
659,51501;42,19333;       0,75977;72,47467;51,00000;20,00000;0,65887
659,61102;42,20000;       0,75773;72,46094;51,00000;20,00000;0,65881
