Repository: ashrpv/computer_science_in_nanoscience

# STA железосодержащих материалов: учебный набор

11 экспериментальных выгрузок NETZSCH STA 449 F5, 82 325 отсчётов. Набор предназначен для обучения обработке DSC/TG, проверке сопоставимости опытов и планированию следующего измерения. **Это 11 прогонов, а не 82 325 независимых опытов.** Исходные образцы и подготовка не документированы достаточно подробно для причинного вывода о фазе, влиянии матрицы или кинетических параметрах.

| Прогоны | Роль | Ограничение |
|---|---|---|
| 198, 201 | Нитрат, номинально 15 и 25 K/мин | Разные прогоны; метаданные 198 конфликтуют с названием |
| 200, 202 | Сульфат, номинально 15 и 25 K/мин | Степень окисления и гидратация 202 не подтверждены |

File: datasets/sta_iron_oxides/raw/sta_200.csv (part 12 of 14)
#SEGMENT:                    ;S1/1                                              
#SEG. 1:                     ;30°C/15,0(K/min)/800°C                            
##Temp./°C;Time/min;DSC/(mW/mg);Mass/%;Gas Flow(purge1)/(ml/min);Gas Flow(protective)/(ml/min);Sensit./(uV/mW)
659,71503;42,20667;       0,75587;72,45015;51,00000;20,00000;0,65874
659,81299;42,21333;       0,75412;72,43642;49,00000;20,00000;0,65867
659,91400;42,22000;       0,75232;72,42564;49,00000;20,00000;0,65861
660,01300;42,22667;       0,75017;72,41190;50,00000;20,00000;0,65854
660,12201;42,23333;       0,74791;72,39965;50,00000;20,00000;0,65847
660,21100;42,24000;       0,74638;72,38641;50,00000;20,00000;0,65841
660,31097;42,24667;       0,74406;72,37218;50,00000;20,00000;0,65834
660,40900;42,25333;       0,74197;72,36140;49,00000;20,00000;0,65828
660,51300;42,26000;       0,73993;72,34718;50,00000;20,00000;0,65821
660,60901;42,26667;       0,73789;72,33344;50,00000;20,00000;0,65815
660,71198;42,27333;       0,73597;72,31822;50,00000;20,00000;0,65808
660,81201;42,28000;       0,73405;72,30744;50,00000;20,00000;0,65801
660,92297;42,28667;       0,73208;72,29075;50,00000;20,00000;0,65794
661,01202;42,29333;       0,73009;72,27652;49,00000;20,00000;0,65788
661,11700;42,30000;       0,72817;72,26623;50,00000;20,00000;0,65781
661,21600;42,30667;       0,72607;72,25494;50,00000;20,00000;0,65775
661,31500;42,31333;       0,72403;72,23971;52,00000;20,00000;0,65768
661,41101;42,32000;       0,72193;72,22452;52,00000;20,00000;0,65762
661,51202;42,32667;       0,71972;72,21327;52,00000;20,00000;0,65755
661,60699;42,33333;       0,71779;72,19806;49,00000;20,00000;0,65749
661,71100;42,34000;       0,71564;72,18384;49,00000;20,00000;0,65742
661,81097;42,34667;       0,71359;72,17010;50,00000;20,00000;0,65735
661,91602;42,35333;       0,71161;72,15930;50,00000;20,00000;0,65728
662,01099;42,36000;       0,70957;72,14358;50,00000;20,00000;0,65722
662,11102;42,36667;       0,70735;72,12839;50,00000;20,00000;0,65715
662,21198;42,37333;       0,70525;72,11517;49,00000;20,00000;0,65709
662,31097;42,38000;       0,70309;72,09947;49,00000;20,00000;0,65702
662,40698;42,38667;       0,70110;72,08722;50,00000;20,00000;0,65696
662,50403;42,39333;       0,69906;72,07201;50,00000;20,00000;0,65689
662,60999;42,40000;       0,69707;72,05728;50,00000;20,00000;0,65682
662,70398;42,40667;       0,69502;72,04254;50,00000;20,00000;0,65676
662,80200;42,41333;       0,69303;72,02784;49,00000;20,00000;0,65670
662,90698;42,42000;       0,69093;72,01314;49,00000;20,00000;0,65663
663,00897;42,42667;       0,68889;71,99842;51,00000;20,00000;0,65656
663,10999;42,43333;       0,68679;71,98124;51,00000;20,00000;0,65649
663,20801;42,44000;       0,68468;71,96800;51,00000;20,00000;0,65643
663,30902;42,44667;       0,68275;71,95181;50,00000;20,00000;0,65636
663,40198;42,45333;       0,68064;71,93857;50,00000;20,00000;0,65630
663,50098;42,46000;       0,67847;71,92484;49,00000;20,00000;0,65623
663,60199;42,46667;       0,67602;71,91012;50,00000;20,00000;0,65617
663,70099;42,47333;       0,67375;71,89540;50,00000;20,00000;0,65610
663,81000;42,48000;       0,67159;71,88068;49,00000;20,00000;0,65603
663,90399;42,48667;       0,66965;71,86842;49,00000;20,00000;0,65596
664,00702;42,49333;       0,66766;71,85173;49,00000;20,00000;0,65590
664,10498;42,50000;       0,66549;71,83947;49,00000;20,00000;0,65583
664,21100;42,50667;       0,66338;71,82229;50,00000;20,00000;0,65576
664,31000;42,51333;       0,66122;71,81003;50,00000;20,00000;0,65570
664,41199;42,52000;       0,65917;71,79285;50,00000;20,00000;0,65563
664,50500;42,52667;       0,65722;71,78158;50,00000;20,00000;0,65557
664,60699;42,53333;       0,65500;71,76342;49,00000;20,00000;0,65550
664,71002;42,54000;       0,65266;71,75215;49,00000;20,00000;0,65543
664,81000;42,54667;       0,65043;71,73399;51,00000;20,00000;0,65536
664,89801;42,55333;       0,64826;71,72272;51,00000;20,00000;0,65531
665,00800;42,56000;       0,64598;71,70455;50,00000;20,00000;0,65523
665,10199;42,56667;       0,64386;71,69328;50,00000;20,00000;0,65517
665,20203;42,57333;       0,64187;71,67512;50,00000;20,00000;0,65510
665,31201;42,58000;       0,63987;71,66284;50,00000;20,00000;0,65503
665,40399;42,58667;       0,63764;71,64564;50,00000;20,00000;0,65497
665,51001;42,59333;       0,63536;71,63439;50,00000;20,00000;0,65490
665,59698;42,60000;       0,63283;71,61625;50,00000;20,00000;0,65484
665,70599;42,60667;       0,63049;71,60399;52,00000;20,00000;0,65477
665,80103;42,61333;       0,62815;71,58681;49,00000;20,00000;0,65471
665,90698;42,62000;       0,62603;71,57160;49,00000;20,00000;0,65463
666,00098;42,62667;       0,62414;71,55686;50,00000;20,00000;0,65457
666,10303;42,63333;       0,62180;71,53966;50,00000;20,00000;0,65450
666,20898;42,64000;       0,61957;71,52644;50,00000;20,00000;0,65443
666,30402;42,64667;       0,61739;71,51076;50,00000;20,00000;0,65437
666,40698;42,65333;       0,61527;71,49358;49,00000;20,00000;0,65430
666,50403;42,66000;       0,61298;71,48133;49,00000;20,00000;0,65424
666,59998;42,66667;       0,61069;71,46415;49,00000;20,00000;0,65417
666,70203;42,67333;       0,60845;71,45187;49,00000;20,00000;0,65411
666,80499;42,68000;       0,60559;71,43714;51,00000;20,00000;0,65404
666,90302;42,68667;       0,60324;71,42245;52,00000;20,00000;0,65397
667,00299;42,69333;       0,60152;71,40776;52,00000;20,00000;0,65391
667,08899;42,70000;       0,59950;71,39255;49,00000;20,00000;0,65385
667,20203;42,70667;       0,59699;71,37932;49,00000;20,00000;0,65377
667,29199;42,71333;       0,59463;71,36313;50,00000;20,00000;0,65371
667,39099;42,72000;       0,59205;71,34988;50,00000;20,00000;0,65365
667,49902;42,72667;       0,58964;71,33418;52,00000;20,00000;0,65358
667,59698;42,73333;       0,58740;71,31700;52,00000;20,00000;0,65351
667,69397;42,74000;       0,58505;71,29982;49,00000;20,00000;0,65345
667,79797;42,74667;       0,58275;71,28264;49,00000;20,00000;0,65338
667,90302;42,75333;       0,58046;71,26300;50,00000;20,00000;0,65331
668,00000;42,76000;       0,57810;71,24335;50,00000;20,00000;0,65324
668,09497;42,76667;       0,57568;71,22617;50,00000;20,00000;0,65318
668,20099;42,77333;       0,57299;71,20900;49,00000;20,00000;0,65311
668,29797;42,78000;       0,57057;71,18935;49,00000;20,00000;0,65304
668,39899;42,78667;       0,56856;71,16971;49,00000;20,00000;0,65298
668,49902;42,79333;       0,56632;71,15450;50,00000;20,00000;0,65291
668,59998;42,80000;       0,56390;71,13782;50,00000;20,00000;0,65284
668,70502;42,80667;       0,56149;71,12308;51,00000;20,00000;0,65277
668,79498;42,81333;       0,55901;71,10587;51,00000;20,00000;0,65271
668,89899;42,82000;       0,55653;71,08872;49,00000;20,00000;0,65264
669,01001;42,82667;       0,55412;71,07156;49,00000;20,00000;0,65257
669,09900;42,83333;       0,55176;71,05389;50,00000;20,00000;0,65251
669,20099;42,84000;       0,54928;71,03818;50,00000;20,00000;0,65244
669,29797;42,84667;       0,54692;71,01658;51,00000;20,00000;0,65238
669,40100;42,85333;       0,54467;70,99741;51,00000;20,00000;0,65231
669,50000;42,86000;       0,54214;70,98168;50,00000;20,00000;0,65224
669,60303;42,86667;       0,53937;70,96748;50,00000;20,00000;0,65217
669,70801;42,87333;       0,53690;70,94934;49,00000;20,00000;0,65210
669,80200;42,88000;       0,53488;70,93264;49,00000;20,00000;0,65204
669,89899;42,88667;       0,53291;70,91842;50,00000;20,00000;0,65198
670,00403;42,89333;       0,53043;70,89976;50,00000;20,00000;0,65191
670,10797;42,90000;       0,52784;70,88404;50,00000;20,00000;0,65184
670,20599;42,90667;       0,52530;70,86536;50,00000;20,00000;0,65177
670,30298;42,91333;       0,52276;70,84968;49,00000;20,00000;0,65171
670,40601;42,92000;       0,52028;70,83105;49,00000;20,00000;0,65164
670,50201;42,92667;       0,51774;70,81536;51,00000;20,00000;0,65157
670,59998;42,93333;       0,51520;70,79670;51,00000;20,00000;0,65151
670,70203;42,94000;       0,51266;70,77953;50,00000;20,00000;0,65144
670,80298;42,94667;       0,51029;70,76137;50,00000;20,00000;0,65137
670,89301;42,95333;       0,50785;70,74271;49,00000;20,00000;0,65131
670,99799;42,96000;       0,50543;70,72405;49,00000;20,00000;0,65124
671,10199;42,96667;       0,50295;70,70786;51,00000;20,00000;0,65117
671,20697;42,97333;       0,50058;70,68871;51,00000;20,00000;0,65110
671,31000;42,98000;       0,49827;70,67301;51,00000;20,00000;0,65103
671,39899;42,98667;       0,49572;70,65435;51,00000;20,00000;0,65098
671,50500;42,99333;       0,49288;70,63472;49,00000;20,00000;0,65090
671,59998;43,00000;       0,49005;70,61606;49,00000;20,00000;0,65084
671,69501;43,00667;       0,48750;70,59987;50,00000;20,00000;0,65078
671,80603;43,01333;       0,48501;70,58072;50,00000;20,00000;0,65070
671,89697;43,02000;       0,48269;70,56108;50,00000;20,00000;0,65064
672,00299;43,02667;       0,48032;70,54242;49,00000;20,00000;0,65057
672,10498;43,03333;       0,47783;70,52623;49,00000;20,00000;0,65050
672,20898;43,04000;       0,47529;70,50708;49,00000;20,00000;0,65043
672,30603;43,04667;       0,47273;70,48744;51,00000;20,00000;0,65037
672,40302;43,05333;       0,47012;70,46879;51,00000;20,00000;0,65030
672,51099;43,06000;       0,46735;70,45261;50,00000;20,00000;0,65023
672,59399;43,06667;       0,46456;70,43346;50,00000;20,00000;0,65018
672,69702;43,07333;       0,46195;70,41629;49,00000;20,00000;0,65011
672,79498;43,08000;       0,45928;70,39565;49,00000;20,00000;0,65004
672,90002;43,08667;       0,45667;70,37894;51,00000;20,00000;0,64997
672,99799;43,09333;       0,45406;70,35981;51,00000;20,00000;0,64991
673,09998;43,10000;       0,45145;70,34413;51,00000;20,00000;0,64984
673,20300;43,10667;       0,44867;70,32547;51,00000;20,00000;0,64977
673,30603;43,11333;       0,44600;70,30583;49,00000;20,00000;0,64970
673,39697;43,12000;       0,44326;70,28717;49,00000;20,00000;0,64964
673,50800;43,12667;       0,44060;70,27096;49,00000;20,00000;0,64957
673,60199;43,13333;       0,43798;70,25179;50,00000;20,00000;0,64950
673,70398;43,14000;       0,43525;70,23217;50,00000;20,00000;0,64943
673,81097;43,14667;       0,43264;70,21255;49,00000;20,00000;0,64936
673,90198;43,15333;       0,43002;70,19537;49,00000;20,00000;0,64930
674,00201;43,16000;       0,42758;70,17328;49,00000;20,00000;0,64923
674,10901;43,16667;       0,42490;70,15610;49,00000;20,00000;0,64916
674,20398;43,17333;       0,42228;70,13399;51,00000;20,00000;0,64910
674,29901;43,18000;       0,41949;70,11679;51,00000;20,00000;0,64904
674,40302;43,18667;       0,41682;70,09471;50,00000;20,00000;0,64897
674,50000;43,19333;       0,41437;70,07510;50,00000;20,00000;0,64890
674,60303;43,20000;       0,41175;70,05546;49,00000;20,00000;0,64883
674,69397;43,20667;       0,40855;70,03583;51,00000;20,00000;0,64877
674,80402;43,21333;       0,40547;70,01619;51,00000;20,00000;0,64870
674,90002;43,22000;       0,40261;69,99902;52,00000;20,00000;0,64863
674,99902;43,22667;       0,40022;69,97692;52,00000;20,00000;0,64857
675,09100;43,23333;       0,39748;69,95974;49,00000;20,00000;0,64850
675,20398;43,24000;       0,39457;69,93765;49,00000;20,00000;0,64843
675,30103;43,24667;       0,39172;69,92047;49,00000;20,00000;0,64836
675,39001;43,25333;       0,38909;69,89837;50,00000;20,00000;0,64830
675,49799;43,26000;       0,38664;69,87874;50,00000;20,00000;0,64823
675,59802;43,26667;       0,38378;69,85910;50,00000;20,00000;0,64817
675,69501;43,27333;       0,38098;69,83799;50,00000;20,00000;0,64810
675,79401;43,28000;       0,37812;69,81491;49,00000;20,00000;0,64803
675,89398;43,28667;       0,37521;69,79773;49,00000;20,00000;0,64797
675,99200;43,29333;       0,37229;69,77563;51,00000;20,00000;0,64790
676,09399;43,30000;       0,36937;69,75846;51,00000;20,00000;0,64783
676,20001;43,30667;       0,36646;69,73784;50,00000;20,00000;0,64776
676,29199;43,31333;       0,36359;69,72017;50,00000;20,00000;0,64770
676,38898;43,32000;       0,36061;69,69856;49,00000;20,00000;0,64763
676,48999;43,32667;       0,35769;69,68089;49,00000;20,00000;0,64757
676,59601;43,33333;       0,35483;69,65780;51,00000;20,00000;0,64750
676,69702;43,34000;       0,35226;69,64062;51,00000;20,00000;0,64743
676,79303;43,34667;       0,34963;69,61852;51,00000;20,00000;0,64736
676,90100;43,35333;       0,34682;69,59886;52,00000;20,00000;0,64729
677,00098;43,36000;       0,34367;69,57920;49,00000;20,00000;0,64722
677,08899;43,36667;       0,34057;69,55811;49,00000;20,00000;0,64716
677,19501;43,37333;       0,33753;69,53505;50,00000;20,00000;0,64709
677,29102;43,38000;       0,33460;69,51541;50,00000;20,00000;0,64703
677,39801;43,38667;       0,33156;69,49578;50,00000;20,00000;0,64696
677,49298;43,39333;       0,32875;69,46728;50,00000;20,00000;0,64689
677,59302;43,40000;       0,32565;69,45106;49,00000;20,00000;0,64683
677,70001;43,40667;       0,32232;69,43041;49,00000;20,00000;0,64675
677,79901;43,41333;       0,31945;69,40243;50,00000;20,00000;0,64669
677,89203;43,42000;       0,31663;69,37839;49,00000;20,00000;0,64663
678,00098;43,42667;       0,31347;69,35827;50,00000;20,00000;0,64655
678,09302;43,43333;       0,31060;69,33863;50,00000;20,00000;0,64649
678,19000;43,44000;       0,30767;69,31457;50,00000;20,00000;0,64643
678,28699;43,44667;       0,30444;69,29395;50,00000;20,00000;0,64636
678,38702;43,45333;       0,30140;69,27038;49,00000;20,00000;0,64629
678,49500;43,46000;       0,29841;69,25173;49,00000;20,00000;0,64622
678,58698;43,46667;       0,29536;69,23061;51,00000;20,00000;0,64616
678,68903;43,47333;       0,29219;69,20802;51,00000;20,00000;0,64609
678,78900;43,48000;       0,28903;69,18345;51,00000;20,00000;0,64602
678,89398;43,48667;       0,28598;69,16136;52,00000;20,00000;0,64595
678,99902;43,49333;       0,28304;69,13778;52,00000;20,00000;0,64588
679,08698;43,50000;       0,27993;69,11470;49,00000;20,00000;0,64582
679,19000;43,50667;       0,27653;69,09309;49,00000;20,00000;0,64575
679,28900;43,51333;       0,27330;69,07050;50,00000;20,00000;0,64569
679,39203;43,52000;       0,27048;69,04890;50,00000;20,00000;0,64562
679,49200;43,52667;       0,26748;69,02631;50,00000;20,00000;0,64555
679,59003;43,53333;       0,26454;69,00470;49,00000;20,00000;0,64548
679,68903;43,54000;       0,26148;68,98211;51,00000;20,00000;0,64542
679,78900;43,54667;       0,25831;68,96051;49,00000;20,00000;0,64535
679,89001;43,55333;       0,25502;68,93791;49,00000;20,00000;0,64528
679,98999;43,56000;       0,25121;68,91926;50,00000;20,00000;0,64521
680,09601;43,56667;       0,24786;68,90160;50,00000;20,00000;0,64514
680,19000;43,57333;       0,24474;68,88196;50,00000;20,00000;0,64508
680,28497;43,58000;       0,24162;68,86821;50,00000;20,00000;0,64502
680,38800;43,58667;       0,23803;68,85052;50,00000;20,00000;0,64495
680,48901;43,59333;       0,23474;68,83731;49,00000;20,00000;0,64488
680,59100;43,60000;       0,23168;68,82114;49,00000;20,00000;0,64481
680,69098;43,60667;       0,22856;68,80791;51,00000;20,00000;0,64474
680,78198;43,61333;       0,22514;68,78877;51,00000;20,00000;0,64468
680,88300;43,62000;       0,22208;68,76618;52,00000;20,00000;0,64461
680,98700;43,62667;       0,21901;68,74160;52,00000;20,00000;0,64454
681,08099;43,63333;       0,21577;68,71407;49,00000;20,00000;0,64448
681,18402;43,64000;       0,21212;68,68313;49,00000;20,00000;0,64441
681,28302;43,64667;       0,20871;68,65514;50,00000;20,00000;0,64434
681,38300;43,65333;       0,20552;68,62172;50,00000;20,00000;0,64428
681,48999;43,66000;       0,20211;68,59125;51,00000;20,00000;0,64420
681,58899;43,66667;       0,19875;68,55586;51,00000;20,00000;0,64414
681,69202;43,67333;       0,19556;68,52735;51,00000;20,00000;0,64407
681,78601;43,68000;       0,19237;68,49637;49,00000;20,00000;0,64400
681,88702;43,68667;       0,18907;68,46888;49,00000;20,00000;0,64394
681,98999;43,69333;       0,18582;68,44188;50,00000;20,00000;0,64387
682,07703;43,70000;       0,18252;68,41486;50,00000;20,00000;0,64381
682,18701;43,70667;       0,17915;68,38784;50,00000;20,00000;0,64373
682,28400;43,71333;       0,17579;68,36328;50,00000;20,00000;0,64367
682,39502;43,72000;       0,17254;68,33429;50,00000;20,00000;0,64359
682,48499;43,72667;       0,16917;68,30924;49,00000;20,00000;0,64353
682,58398;43,73333;       0,16592;68,28320;49,00000;20,00000;0,64347
682,69000;43,74000;       0,16255;68,25766;51,00000;20,00000;0,64340
682,78198;43,74667;       0,15913;68,23064;51,00000;20,00000;0,64333
682,89301;43,75333;       0,15570;68,20608;52,00000;20,00000;0,64326
682,97998;43,76000;       0,15198;68,18004;52,00000;20,00000;0,64320
683,09003;43,76667;       0,14838;68,15696;49,00000;20,00000;0,64313
683,18799;43,77333;       0,14489;68,13092;49,00000;20,00000;0,64306
683,28802;43,78000;       0,14146;68,10784;51,00000;20,00000;0,64299
683,38898;43,78667;       0,13826;68,08180;51,00000;20,00000;0,64292
683,48901;43,79333;       0,13488;68,05872;52,00000;20,00000;0,64286
683,58899;43,80000;       0,13110;68,03268;52,00000;20,00000;0,64279
683,69397;43,80667;       0,12743;68,00960;49,00000;20,00000;0,64272
683,78302;43,81333;       0,12412;67,98357;49,00000;20,00000;0,64266
683,88800;43,82000;       0,12051;67,96049;49,00000;20,00000;0,64259
683,98999;43,82667;       0,11695;67,93446;49,00000;20,00000;0,64252
684,08801;43,83333;       0,11352;67,91138;50,00000;20,00000;0,64245
684,18597;43,84000;       0,10990;67,88534;50,00000;20,00000;0,64239
684,28900;43,84667;       0,10623;67,86226;49,00000;20,00000;0,64232
684,38098;43,85333;       0,10273;67,83621;49,00000;20,00000;0,64225
684,48700;43,86000; 9,923745e-002;67,81311;49,00000;20,00000;0,64218
684,59003;43,86667; 9,573914e-002;67,78661;49,00000;20,00000;0,64211
684,67603;43,87333; 9,229691e-002;67,75961;49,00000;20,00000;0,64205
684,78198;43,88000; 8,885592e-002;67,73456;51,00000;20,00000;0,64198
684,88501;43,88667; 8,523839e-002;67,71000;50,00000;20,00000;0,64191
684,97998;43,89333; 8,091729e-002;67,68544;50,00000;20,00000;0,64185
685,08197;43,90000; 7,723955e-002;67,66086;49,00000;20,00000;0,64178
685,18597;43,90667; 7,350265e-002;67,63627;49,00000;20,00000;0,64171
685,28601;43,91333; 6,976464e-002;67,61174;51,00000;20,00000;0,64164
685,38202;43,92000; 6,631823e-002;67,58031;51,00000;20,00000;0,64158
685,49298;43,92667; 6,275504e-002;67,55427;52,00000;20,00000;0,64150
685,58398;43,93333; 5,907268e-002;67,53660;52,00000;20,00000;0,64144
685,68701;43,94000; 5,562451e-002;67,50959;52,00000;20,00000;0,64137
685,78802;43,94667; 5,205838e-002;67,48205;49,00000;20,00000;0,64130
685,88599;43,95333; 4,802282e-002;67,45206;49,00000;20,00000;0,64124
685,98499;43,96000; 4,416218e-002;67,43097;49,00000;20,00000;0,64117
686,07800;43,96667; 4,018333e-002;67,40938;50,00000;20,00000;0,64111
686,19098;43,97333; 3,626304e-002;67,37743;50,00000;20,00000;0,64103
686,29102;43,98000; 3,234137e-002;67,35041;49,00000;20,00000;0,64096
686,38702;43,98667; 2,882893e-002;67,32338;49,00000;20,00000;0,64090
686,49402;43,99333; 2,531606e-002;67,29635;49,00000;20,00000;0,64083
686,59399;44,00000; 2,162642e-002;67,27180;49,00000;20,00000;0,64076
686,70599;44,00667; 1,776038e-002;67,24577;50,00000;20,00000;0,64068
686,79303;44,01333; 1,412755e-002;67,21777;50,00000;20,00000;0,64062
686,88898;44,02000; 1,031826e-002;67,19174;50,00000;20,00000;0,64056
686,98901;44,02667; 6,449592e-003;67,16670;50,00000;20,00000;0,64049
687,08197;44,03333; 2,345537e-003;67,13821;50,00000;20,00000;0,64043
687,19202;44,04000;-1,818002e-003;67,11267;49,00000;20,00000;0,64035
687,28003;44,04667;-5,747769e-003;67,08417;49,00000;20,00000;0,64029
687,38000;44,05333;-9,443761e-003;67,05567;50,00000;20,00000;0,64023
687,49103;44,06000;-1,319935e-002;67,02570;50,00000;20,00000;0,64015
687,58502;44,06667;-1,713153e-002;66,99966;51,00000;20,00000;0,64009
687,69202;44,07333;-2,100610e-002;66,97117;51,00000;20,00000;0,64001
687,78900;44,08000;-2,488129e-002;66,94167;49,00000;20,00000;0,63995
687,89203;44,08667;-2,899221e-002;66,91217;50,00000;20,00000;0,63988
687,98199;44,09333;-3,310358e-002;66,88369;50,00000;20,00000;0,63982
688,07898;44,10000;-3,703990e-002;66,85522;49,00000;20,00000;0,63975
688,19098;44,10667;-4,091897e-002;66,82821;50,00000;20,00000;0,63968
688,28601;44,11333;-4,485688e-002;66,79922;50,00000;20,00000;0,63961
688,38098;44,12000;-4,879557e-002;66,77072;51,00000;20,00000;0,63955
688,48798;44,12667;-5,285318e-002;66,74467;49,00000;20,00000;0,63947
688,58301;44,13333;-5,667606e-002;66,71664;49,00000;20,00000;0,63941
688,68500;44,14000;-6,055890e-002;66,68670;50,00000;20,00000;0,63934
688,78802;44,14667;-6,456014e-002;66,66068;49,00000;20,00000;0,63927
688,87903;44,15333;-6,838513e-002;66,63219;49,00000;20,00000;0,63921
688,98999;44,16000;-7,244741e-002;66,60271;50,00000;20,00000;0,63913
689,07898;44,16667;-7,656764e-002;66,57324;50,00000;20,00000;0,63907
689,18903;44,17333;-8,051413e-002;66,54472;50,00000;20,00000;0,63900
689,27899;44,18000;-8,445975e-002;66,51473;50,00000;20,00000;0,63894
689,37701;44,18667;-8,864200e-002;66,48576;49,00000;20,00000;0,63887
689,48499;44,19333;-9,288489e-002;66,45582;49,00000;20,00000;0,63880
689,58398;44,20000;-9,695145e-002;66,42684;51,00000;20,00000;0,63873
689,68701;44,20667;      -0,10108;66,39687;51,00000;20,00000;0,63866
689,77197;44,21333;      -0,10520;66,37084;52,00000;20,00000;0,63860
689,87598;44,22000;      -0,10921;66,34234;52,00000;20,00000;0,63853
689,97198;44,22667;      -0,11305;66,31287;49,00000;20,00000;0,63847
690,08301;44,23333;      -0,11706;66,28339;49,00000;20,00000;0,63839
690,17603;44,24000;      -0,12107;66,25391;49,00000;20,00000;0,63833
690,27502;44,24667;      -0,12521;66,22442;49,00000;20,00000;0,63826
690,38300;44,25333;      -0,12940;66,19593;51,00000;20,00000;0,63819
690,47498;44,26000;      -0,13347;66,16596;52,00000;20,00000;0,63813
690,57800;44,26667;      -0,13778;66,13697;52,00000;20,00000;0,63806
690,68201;44,27333;      -0,14198;66,10699;52,00000;20,00000;0,63799
690,77301;44,28000;      -0,14611;66,07800;49,00000;20,00000;0,63792
690,88702;44,28667;      -0,15037;66,04804;49,00000;20,00000;0,63785
690,98199;44,29333;      -0,15451;66,01807;50,00000;20,00000;0,63778
691,08099;44,30000;      -0,15876;65,98711;50,00000;20,00000;0,63772
691,17102;44,30667;      -0,16302;65,95418;50,00000;20,00000;0,63765
691,27899;44,31333;      -0,16745;65,92323;50,00000;20,00000;0,63758
691,37799;44,32000;      -0,17177;65,89179;50,00000;20,00000;0,63751
691,48297;44,32667;      -0,17568;65,86034;49,00000;20,00000;0,63744
691,57599;44,33333;      -0,17970;65,82791;49,00000;20,00000;0,63738
691,67499;44,34000;      -0,18396;65,79745;49,00000;20,00000;0,63731
691,77502;44,34667;      -0,18829;65,76748;50,00000;20,00000;0,63724
691,87097;44,35333;      -0,19273;65,73404;50,00000;20,00000;0,63718
691,97699;44,36000;      -0,19705;65,70356;50,00000;20,00000;0,63711
692,07098;44,36667;      -0,20137;65,67410;50,00000;20,00000;0,63704
692,17603;44,37333;      -0,20558;65,64465;49,00000;20,00000;0,63697
692,26898;44,38000;      -0,20973;65,61123;49,00000;20,00000;0,63691
692,37500;44,38667;      -0,21388;65,58076;50,00000;20,00000;0,63684
692,47498;44,39333;      -0,21821;65,54734;50,00000;20,00000;0,63677
692,58197;44,40000;      -0,22248;65,51685;50,00000;20,00000;0,63670
692,67999;44,40667;      -0,22681;65,48341;51,00000;20,00000;0,63663
692,77399;44,41333;      -0,23149;65,45297;51,00000;20,00000;0,63656
692,87903;44,42000;      -0,23559;65,41958;51,00000;20,00000;0,63649
692,97498;44,42667;      -0,23957;65,38911;49,00000;20,00000;0,63643
693,07703;44,43333;      -0,24378;65,35422;49,00000;20,00000;0,63636
693,17902;44,44000;      -0,24818;65,32031;50,00000;20,00000;0,63629
693,27197;44,44667;      -0,25263;65,28933;50,00000;20,00000;0,63623
693,37903;44,45333;      -0,25697;65,25638;50,00000;20,00000;0,63615
693,47998;44,46000;      -0,26136;65,22545;51,00000;20,00000;0,63608
693,57599;44,46667;      -0,26582;65,19255;50,00000;20,00000;0,63602
693,68298;44,47333;      -0,27028;65,15913;50,00000;20,00000;0,63595
693,77698;44,48000;      -0,27462;65,12866;49,00000;20,00000;0,63588
693,87500;44,48667;      -0,27902;65,09525;49,00000;20,00000;0,63582
693,98102;44,49333;      -0,28342;65,06183;49,00000;20,00000;0,63574
694,07800;44,50000;      -0,28782;65,02990;49,00000;20,00000;0,63568
694,18103;44,50667;      -0,29222;64,99501;50,00000;20,00000;0,63561
694,28003;44,51333;      -0,29704;64,95323;50,00000;20,00000;0,63554
694,37500;44,52000;      -0,30174;64,92425;50,00000;20,00000;0,63548
694,46997;44,52667;      -0,30615;64,89084;49,00000;20,00000;0,63541
694,57397;44,53333;      -0,31061;64,85497;49,00000;20,00000;0,63534
694,66901;44,54000;      -0,31514;64,82205;51,00000;20,00000;0,63527
694,76599;44,54667;      -0,31937;64,79159;51,00000;20,00000;0,63521
694,87097;44,55333;      -0,32354;64,75374;52,00000;20,00000;0,63514
694,96899;44,56000;      -0,32801;64,72033;52,00000;20,00000;0,63507
695,06702;44,56667;      -0,33236;64,68396;52,00000;20,00000;0,63500
695,17297;44,57333;      -0,33666;64,64956;49,00000;20,00000;0,63493
695,26001;44,58000;      -0,34113;64,61516;49,00000;20,00000;0,63487
695,36798;44,58667;      -0,34548;64,58076;51,00000;20,00000;0,63480
695,46399;44,59333;      -0,34984;64,54390;51,00000;20,00000;0,63473
695,56897;44,60000;      -0,35438;64,51147;52,00000;20,00000;0,63466
695,66803;44,60667;      -0,35921;64,47510;52,00000;20,00000;0,63459
695,76501;44,61333;      -0,36392;64,44266;52,00000;20,00000;0,63453
695,87299;44,62000;      -0,36858;64,40630;49,00000;20,00000;0,63445
695,96899;44,62667;      -0,37312;64,37384;49,00000;20,00000;0,63439
696,06702;44,63333;      -0,37765;64,33745;50,00000;20,00000;0,63432
696,16101;44,64000;      -0,38219;64,30504;50,00000;20,00000;0,63426
696,26703;44,64667;      -0,38680;64,26820;50,00000;20,00000;0,63419
696,36902;44,65333;      -0,39128;64,23182;50,00000;20,00000;0,63412
696,47302;44,66000;      -0,39577;64,19496;49,00000;20,00000;0,63405
696,57300;44,66667;      -0,40037;64,16253;49,00000;20,00000;0,63398
696,67401;44,67333;      -0,40492;64,12613;51,00000;20,00000;0,63391
696,76300;44,68000;      -0,40940;64,09368;51,00000;20,00000;0,63385
696,87701;44,68667;      -0,41377;64,05536;52,00000;20,00000;0,63377
696,97302;44,69333;      -0,41820;64,02049;50,00000;20,00000;0,63370
697,07098;44,70000;      -0,42281;63,98363;49,00000;20,00000;0,63364
697,17102;44,70667;      -0,42742;63,95121;49,00000;20,00000;0,63357
697,27002;44,71333;      -0,43215;63,91287;49,00000;20,00000;0,63350
697,37097;44,72000;      -0,43688;63,87798;49,00000;20,00000;0,63343
697,45801;44,72667;      -0,44148;63,84112;51,00000;20,00000;0,63337
697,56702;44,73333;      -0,44604;63,80869;51,00000;20,00000;0,63330
697,66998;44,74000;      -0,45060;63,77183;52,00000;20,00000;0,63323
697,76801;44,74667;      -0,45521;63,73546;52,00000;20,00000;0,63316
697,86798;44,75333;      -0,45971;63,69811;49,00000;20,00000;0,63309
697,96899;44,76000;      -0,46433;63,66174;49,00000;20,00000;0,63302
698,06598;44,76667;      -0,46883;63,62439;50,00000;20,00000;0,63296
698,16803;44,77333;      -0,47357;63,58802;50,00000;20,00000;0,63289
698,26202;44,78000;      -0,47819;63,55066;50,00000;20,00000;0,63282
698,36603;44,78667;      -0,48340;63,51429;50,00000;20,00000;0,63275
698,47400;44,79333;      -0,48815;63,47694;50,00000;20,00000;0,63268
698,56897;44,80000;      -0,49289;63,44057;49,00000;20,00000;0,63261
698,66699;44,80667;      -0,49710;63,39927;49,00000;20,00000;0,63255
698,76703;44,81333;      -0,50148;63,36635;50,00000;20,00000;0,63248
698,86603;44,82000;      -0,50635;63,32555;50,00000;20,00000;0,63241
698,97699;44,82667;      -0,51098;63,29017;50,00000;20,00000;0,63234
699,07300;44,83333;      -0,51561;63,25134;49,00000;20,00000;0,63227
699,16498;44,84000;      -0,52047;63,21645;49,00000;20,00000;0,63221
699,26202;44,84667;      -0,52510;63,17763;49,00000;20,00000;0,63214
699,37000;44,85333;      -0,52979;63,14075;49,00000;20,00000;0,63207
699,46503;44,86000;      -0,53431;63,10338;49,00000;20,00000;0,63200
699,56500;44,86667;      -0,53906;63,06704;51,00000;20,00000;0,63193
699,66498;44,87333;      -0,54375;63,02577;51,00000;20,00000;0,63187
699,76300;44,88000;      -0,54851;62,99039;52,00000;20,00000;0,63180
699,85400;44,88667;      -0,55331;62,95157;49,00000;20,00000;0,63174
699,96503;44,89333;      -0,55808;62,91471;49,00000;20,00000;0,63166
700,05798;44,90000;      -0,56289;62,87291;50,00000;20,00000;0,63160
700,15100;44,90667;      -0,56759;62,83603;50,00000;20,00000;0,63153
700,25702;44,91333;      -0,57217;62,79476;50,00000;20,00000;0,63146
700,35699;44,92000;      -0,57693;62,75940;51,00000;20,00000;0,63139
700,45801;44,92667;      -0,58157;62,71810;49,00000;20,00000;0,63132
700,56000;44,93333;      -0,58622;62,68074;49,00000;20,00000;0,63125
700,66199;44,94000;      -0,59099;62,64191;50,00000;20,00000;0,63118
700,76398;44,94667;      -0,59599;62,60503;50,00000;20,00000;0,63111
700,86700;44,95333;      -0,60070;62,56322;50,00000;20,00000;0,63104
700,95898;44,96000;      -0,60516;62,52638;50,00000;20,00000;0,63098
701,06201;44,96667;      -0,60981;62,48463;50,00000;20,00000;0,63091
701,15698;44,97333;      -0,61452;62,44777;49,00000;20,00000;0,63085
701,25702;44,98000;      -0,61965;62,40599;49,00000;20,00000;0,63078
701,35303;44,98667;      -0,62424;62,36913;49,00000;20,00000;0,63071
701,46503;44,99333;      -0,62902;62,32735;49,00000;20,00000;0,63063
701,55402;45,00000;      -0,63372;62,28802;51,00000;20,00000;0,63057
701,65698;45,00667;      -0,63838;62,23295;51,00000;20,00000;0,63050
701,76300;45,01333;      -0,64316;62,19806;50,00000;20,00000;0,63043
701,85901;45,02000;      -0,64793;62,16563;50,00000;20,00000;0,63036
701,96100;45,02667;      -0,65295;62,11302;49,00000;20,00000;0,63029
702,05603;45,03333;      -0,65790;62,07272;49,00000;20,00000;0,63023
702,15503;45,04000;      -0,66262;62,03094;51,00000;20,00000;0,63016
702,25000;45,04667;      -0,66740;61,98718;52,00000;20,00000;0,63010
702,35303;45,05333;      -0,67224;61,94983;52,00000;20,00000;0,63003
702,46399;45,06000;      -0,67679;61,90952;49,00000;20,00000;0,62995
702,55902;45,06667;      -0,68134;61,86823;49,00000;20,00000;0,62989
702,66101;45,07333;      -0,68606;61,82743;49,00000;20,00000;0,62982
702,75897;45,08000;      -0,69097;61,78466;50,00000;20,00000;0,62975
702,85498;45,08667;      -0,69569;61,73845;50,00000;20,00000;0,62968
702,96399;45,09333;      -0,70036;61,70060;50,00000;20,00000;0,62961
703,05902;45,10000;      -0,70527;61,65488;50,00000;20,00000;0,62954
703,15900;45,10667;      -0,71000;61,61703;49,00000;20,00000;0,62947
703,25800;45,11333;      -0,71455;61,57131;49,00000;20,00000;0,62941
703,36603;45,12000;      -0,71947;61,52953;51,00000;20,00000;0,62933
703,45898;45,12667;      -0,72473;61,48675;50,00000;20,00000;0,62927
703,56201;45,13333;      -0,72959;61,44592;52,00000;20,00000;0,62920
703,65503;45,14000;      -0,73408;61,40318;51,00000;20,00000;0,62913
703,75897;45,14667;      -0,73852;61,36241;49,00000;20,00000;0,62906
703,85797;45,15333;      -0,74320;61,31571;49,00000;20,00000;0,62899
703,95898;45,16000;      -0,74794;61,27786;49,00000;20,00000;0,62893
704,05499;45,16667;      -0,75273;61,23214;51,00000;20,00000;0,62886
704,16199;45,17333;      -0,75754;61,19033;51,00000;20,00000;0,62879
704,26099;45,18000;      -0,76240;61,14754;51,00000;20,00000;0,62872
704,36499;45,18667;      -0,76703;61,10676;52,00000;20,00000;0,62865
704,45599;45,19333;      -0,77164;61,06402;52,00000;20,00000;0,62858
704,56403;45,20000;      -0,77627;61,02322;49,00000;20,00000;0,62851
704,66101;45,20667;      -0,78096;60,97652;49,00000;20,00000;0,62844
704,76001;45,21333;      -0,78558;60,93474;50,00000;20,00000;0,62838
704,86401;45,22000;      -0,79016;60,89198;50,00000;20,00000;0,62830
704,95898;45,22667;      -0,79508;60,85119;50,00000;20,00000;0,62824
705,05298;45,23333;      -0,80000;60,80449;50,00000;20,00000;0,62817
705,15302;45,24000;      -0,80488;60,76271;50,00000;20,00000;0,62811
705,25299;45,24667;      -0,80981;60,71601;50,00000;20,00000;0,62804
705,35303;45,25333;      -0,81438;60,67423;49,00000;20,00000;0,62797
705,45099;45,26000;      -0,81895;60,62753;51,00000;20,00000;0,62790
705,55499;45,26667;      -0,82371;60,58575;51,00000;20,00000;0,62783
705,64801;45,27333;      -0,82858;60,53905;50,00000;20,00000;0,62777
705,75098;45,28000;      -0,83340;60,49727;49,00000;20,00000;0,62770
705,84601;45,28667;      -0,83774;60,45057;49,00000;20,00000;0,62763
705,95001;45,29333;      -0,84238;60,40879;51,00000;20,00000;0,62756
706,04999;45,30000;      -0,84726;60,36209;51,00000;20,00000;0,62749
706,14502;45,30667;      -0,85184;60,32031;52,00000;20,00000;0,62743
706,24402;45,31333;      -0,85642;60,27361;52,00000;20,00000;0,62736
706,34998;45,32000;      -0,86107;60,23183;49,00000;20,00000;0,62728
706,44598;45,32667;      -0,86583;60,18512;49,00000;20,00000;0,62722
706,54700;45,33333;      -0,87053;60,14334;50,00000;20,00000;0,62715
706,64502;45,34000;      -0,87518;60,09664;50,00000;20,00000;0,62708
706,74701;45,34667;      -0,87995;60,05338;50,00000;20,00000;0,62701
706,84601;45,35333;      -0,88478;60,00616;50,00000;20,00000;0,62694
706,95001;45,36000;      -0,88949;59,96140;49,00000;20,00000;0,62687
707,04303;45,36667;      -0,89419;59,91472;49,00000;20,00000;0,62681
707,14801;45,37333;      -0,89873;59,87148;49,00000;20,00000;0,62674
707,24597;45,38000;      -0,90320;59,82428;51,00000;20,00000;0,62667
707,35101;45,38667;      -0,90798;59,77955;50,00000;20,00000;0,62660
707,45099;45,39333;      -0,91294;59,73285;50,00000;20,00000;0,62653
707,54901;45,40000;      -0,91759;59,68957;49,00000;20,00000;0,62646
707,64697;45,40667;      -0,92230;59,63939;49,00000;20,00000;0,62639
707,74298;45,41333;      -0,92690;59,59764;49,00000;20,00000;0,62633
707,85303;45,42000;      -0,93169;59,55096;51,00000;20,00000;0,62625
707,94098;45,42667;      -0,93634;59,50769;51,00000;20,00000;0,62619
708,04303;45,43333;      -0,94046;59,45754;52,00000;20,00000;0,62612
708,15302;45,44000;      -0,94477;59,41576;52,00000;20,00000;0,62604
708,25403;45,44667;      -0,94926;59,36756;49,00000;20,00000;0,62598
708,35498;45,45333;      -0,95368;59,32231;49,00000;20,00000;0,62591
708,44598;45,46000;      -0,95840;59,27415;50,00000;20,00000;0,62584
708,53802;45,46667;      -0,96318;59,22894;50,00000;20,00000;0,62578
708,65002;45,47333;      -0,96780;59,18076;50,00000;20,00000;0,62570
708,74902;45,48000;      -0,97234;59,13455;50,00000;20,00000;0,62563
708,84698;45,48667;      -0,97671;59,08391;49,00000;20,00000;0,62557
708,95801;45,49333;      -0,98121;59,04065;49,00000;20,00000;0,62549
709,04498;45,50000;      -0,98569;58,99050;51,00000;20,00000;0,62543
709,15198;45,50667;      -0,99013;58,94724;50,00000;20,00000;0,62536
709,24902;45,51333;      -0,99450;58,89710;50,00000;20,00000;0,62529
709,34698;45,52000;      -0,99905;58,85384;49,00000;20,00000;0,62522
709,44702;45,52667;      -1,00373;58,80370;49,00000;20,00000;0,62515
709,54901;45,53333;      -1,00822;58,76044;49,00000;20,00000;0,62508
709,64301;45,54000;      -1,01266;58,71029;51,00000;20,00000;0,62502
709,74402;45,54667;      -1,01697;58,66703;51,00000;20,00000;0,62495
709,84698;45,55333;      -1,02136;58,61590;50,00000;20,00000;0,62488
709,95099;45,56000;      -1,02574;58,56920;50,00000;20,00000;0,62481
710,04199;45,56667;      -1,03005;58,51757;50,00000;20,00000;0,62474
710,14600;45,57333;      -1,03426;58,46298;50,00000;20,00000;0,62467
710,25000;45,58000;      -1,03852;58,41382;50,00000;20,00000;0,62460
710,34998;45,58667;      -1,04279;58,36859;50,00000;20,00000;0,62453
710,45801;45,59333;      -1,04706;58,31598;49,00000;20,00000;0,62446
710,55103;45,60000;      -1,05132;58,27027;49,00000;20,00000;0,62439
710,64301;45,60667;      -1,05552;58,21864;49,00000;20,00000;0,62433
710,74701;45,61333;      -1,05985;58,16849;51,00000;20,00000;0,62426
710,84302;45,62000;      -1,06411;58,11982;51,00000;20,00000;0,62419
710,95203;45,62667;      -1,06839;58,06916;50,00000;20,00000;0,62412
711,04901;45,63333;      -1,07242;58,01653;49,00000;20,00000;0,62405
711,14697;45,64000;      -1,07645;57,97034;50,00000;20,00000;0,62398
711,24701;45,64667;      -1,08048;57,92021;49,00000;20,00000;0,62391
711,34698;45,65333;      -1,08445;57,86809;49,00000;20,00000;0,62385
711,44702;45,66000;      -1,08854;57,81696;51,00000;20,00000;0,62378
711,55103;45,66667;      -1,09252;57,76928;51,00000;20,00000;0,62370
711,64600;45,67333;      -1,09661;57,71862;50,00000;20,00000;0,62364
711,75098;45,68000;      -1,10113;57,67041;50,00000;20,00000;0,62357
711,84497;45,68667;      -1,10540;57,61832;49,00000;20,00000;0,62350
711,94000;45,69333;      -1,10956;57,56820;49,00000;20,00000;0,62344
712,04303;45,70000;      -1,11324;57,51706;50,00000;20,00000;0,62337
712,14398;45,70667;      -1,11770;57,46937;50,00000;20,00000;0,62330
712,24799;45,71333;      -1,12181;57,41872;49,00000;20,00000;0,62322
712,35199;45,72000;      -1,12531;57,36658;49,00000;20,00000;0,62315
712,45599;45,72667;      -1,12930;57,31542;49,00000;20,00000;0,62308
712,54999;45,73333;      -1,13333;57,26726;49,00000;20,00000;0,62302
712,64502;45,74000;      -1,13761;57,21517;50,00000;20,00000;0,62295
712,75299;45,74667;      -1,14179;57,16502;50,00000;20,00000;0,62288
712,85101;45,75333;      -1,14517;57,11389;50,00000;20,00000;0,62281
712,95203;45,76000;      -1,14873;57,06178;50,00000;20,00000;0,62274
713,04797;45,76667;      -1,15247;57,01065;49,00000;20,00000;0,62267
713,14801;45,77333;      -1,15640;56,96247;49,00000;20,00000;0,62260
713,24200;45,78000;      -1,16014;56,91036;49,00000;20,00000;0,62254
713,34900;45,78667;      -1,16390;56,85972;51,00000;20,00000;0,62246
713,44501;45,79333;      -1,16776;56,80712;52,00000;20,00000;0,62240
713,53998;45,80000;      -1,17175;56,75648;52,00000;20,00000;0,62233
713,64301;45,80667;      -1,17526;56,70387;49,00000;20,00000;0,62226
713,74597;45,81333;      -1,17859;56,65323;49,00000;20,00000;0,62219
713,83899;45,82000;      -1,18204;56,59816;50,00000;20,00000;0,62213
713,94800;45,82667;      -1,18568;56,54949;50,00000;20,00000;0,62205
714,04303;45,83333;      -1,18931;56,49491;50,00000;20,00000;0,62198
714,14398;45,84000;      -1,19288;56,44623;50,00000;20,00000;0,62192
714,24500;45,84667;      -1,19652;56,39166;50,00000;20,00000;0,62185
714,34399;45,85333;      -1,20015;56,34296;51,00000;20,00000;0,62178
714,44702;45,86000;      -1,20361;56,28836;49,00000;20,00000;0,62171
714,54401;45,86667;      -1,20707;56,23971;49,00000;20,00000;0,62164
714,64502;45,87333;      -1,21034;56,18516;49,00000;20,00000;0,62157
714,74298;45,88000;      -1,21362;56,13648;50,00000;20,00000;0,62150
714,84497;45,88667;      -1,21684;56,08190;50,00000;20,00000;0,62143
714,94501;45,89333;      -1,22018;56,03077;50,00000;20,00000;0,62136
715,04602;45,90000;      -1,22333;55,97813;50,00000;20,00000;0,62129
715,14801;45,90667;      -1,22686;55,92549;49,00000;20,00000;0,62122
715,25403;45,91333;      -1,23027;55,87044;49,00000;20,00000;0,62115
715,34802;45,92000;      -1,23336;55,82179;51,00000;20,00000;0,62108
715,45502;45,92667;      -1,23653;55,76721;51,00000;20,00000;0,62101
715,55298;45,93333;      -1,23987;55,71460;51,00000;20,00000;0,62094
715,64801;45,94000;      -1,24315;55,66347;52,00000;20,00000;0,62088
715,75800;45,94667;      -1,24590;55,61084;49,00000;20,00000;0,62080
715,85498;45,95333;      -1,24906;55,55575;49,00000;20,00000;0,62073
715,94897;45,96000;      -1,25209;55,50464;50,00000;20,00000;0,62067
716,04199;45,96667;      -1,25507;55,45205;51,00000;20,00000;0,62060
716,15198;45,97333;      -1,25807;55,39944;51,00000;20,00000;0,62053
716,25098;45,98000;      -1,26135;55,34437;50,00000;20,00000;0,62046
716,35602;45,98667;      -1,26453;55,29177;50,00000;20,00000;0,62039
716,45502;45,99333;      -1,26691;55,23817;50,00000;20,00000;0,62032
716,55103;46,00000;      -1,26946;55,18556;49,00000;20,00000;0,62025
716,64600;46,00667;      -1,27208;55,13246;49,00000;20,00000;0,62019
716,75598;46,01333;      -1,27490;55,07985;50,00000;20,00000;0,62011
716,85303;46,02000;      -1,27764;55,02478;50,00000;20,00000;0,62004
716,95502;46,02667;      -1,28046;54,97168;49,00000;20,00000;0,61997
717,04797;46,03333;      -1,28313;54,91660;49,00000;20,00000;0,61991
717,15997;46,04000;      -1,28584;54,86351;49,00000;20,00000;0,61983
717,25702;46,04667;      -1,28840;54,80844;49,00000;20,00000;0,61976
717,35101;46,05333;      -1,29096;54,75534;51,00000;20,00000;0,61970
717,44897;46,06000;      -1,29340;54,70027;51,00000;20,00000;0,61963
