Repository: ashrpv/computer_science_in_nanoscience

# STA железосодержащих материалов: учебный набор

11 экспериментальных выгрузок NETZSCH STA 449 F5, 82 325 отсчётов. Набор предназначен для обучения обработке DSC/TG, проверке сопоставимости опытов и планированию следующего измерения. **Это 11 прогонов, а не 82 325 независимых опытов.** Исходные образцы и подготовка не документированы достаточно подробно для причинного вывода о фазе, влиянии матрицы или кинетических параметрах.

| Прогоны | Роль | Ограничение |
|---|---|---|
| 198, 201 | Нитрат, номинально 15 и 25 K/мин | Разные прогоны; метаданные 198 конфликтуют с названием |
| 200, 202 | Сульфат, номинально 15 и 25 K/мин | Степень окисления и гидратация 202 не подтверждены |

File: datasets/sta_iron_oxides/raw/sta_200.csv (part 13 of 14)
#SEGMENT:                    ;S1/1                                              
#SEG. 1:                     ;30°C/15,0(K/min)/800°C                            
##Temp./°C;Time/min;DSC/(mW/mg);Mass/%;Gas Flow(purge1)/(ml/min);Gas Flow(protective)/(ml/min);Sensit./(uV/mW)
717,56097;46,06667;      -1,29538;54,64718;51,00000;20,00000;0,61955
717,64697;46,07333;      -1,29745;54,59210;51,00000;20,00000;0,61949
717,74597;46,08000;      -1,29965;54,53949;49,00000;20,00000;0,61942
717,84900;46,08667;      -1,30180;54,48836;49,00000;20,00000;0,61935
717,95898;46,09333;      -1,30391;54,43575;50,00000;20,00000;0,61928
718,05603;46,10000;      -1,30617;54,36739;50,00000;20,00000;0,61921
718,15503;46,10667;      -1,30838;54,31133;51,00000;20,00000;0,61914
718,25500;46,11333;      -1,31058;54,25823;51,00000;20,00000;0,61907
718,35602;46,12000;      -1,31261;54,20317;50,00000;20,00000;0,61900
718,44897;46,12667;      -1,31433;54,15005;50,00000;20,00000;0,61894
718,55603;46,13333;      -1,31612;54,09496;49,00000;20,00000;0,61886
718,65100;46,14000;      -1,31790;54,04188;49,00000;20,00000;0,61880
718,74799;46,14667;      -1,31956;53,99521;50,00000;20,00000;0,61873
718,84802;46,15333;      -1,32129;53,93620;50,00000;20,00000;0,61866
718,95099;46,16000;      -1,32308;53,88162;50,00000;20,00000;0,61859
719,05402;46,16667;      -1,32493;53,82606;50,00000;20,00000;0,61852
719,14899;46,17333;      -1,32641;53,77047;49,00000;20,00000;0,61845
719,26001;46,18000;      -1,32797;53,71586;49,00000;20,00000;0,61838
719,35199;46,18667;      -1,32932;53,66131;49,00000;20,00000;0,61831
719,45599;46,19333;      -1,33063;53,60774;51,00000;20,00000;0,61824
719,54901;46,20000;      -1,33199;53,55218;50,00000;20,00000;0,61818
719,64600;46,20667;      -1,33341;53,49760;50,00000;20,00000;0,61811
719,75702;46,21333;      -1,33467;53,44302;49,00000;20,00000;0,61803
719,85699;46,22000;      -1,33603;53,38940;49,00000;20,00000;0,61796
719,96002;46,22667;      -1,33704;53,33479;49,00000;20,00000;0,61789
720,05798;46,23333;      -1,33791;53,28122;49,00000;20,00000;0,61782
720,15698;46,24000;      -1,33897;53,22420;51,00000;20,00000;0,61775
720,26202;46,24667;      -1,33992;53,17012;51,00000;20,00000;0,61768
720,35901;46,25333;      -1,34080;53,11456;52,00000;20,00000;0,61761
720,46002;46,26000;      -1,34174;53,05998;52,00000;20,00000;0,61754
720,56500;46,26667;      -1,34220;53,00541;49,00000;20,00000;0,61747
720,65399;46,27333;      -1,34222;52,95182;49,00000;20,00000;0,61741
720,75897;46,28000;      -1,34231;52,89478;50,00000;20,00000;0,61734
720,85498;46,28667;      -1,34276;52,83971;50,00000;20,00000;0,61727
720,96198;46,29333;      -1,34323;52,78415;50,00000;20,00000;0,61720
721,05701;46,30000;      -1,34374;52,73056;50,00000;20,00000;0,61713
721,15802;46,30667;      -1,34419;52,67205;50,00000;20,00000;0,61706
721,25598;46,31333;      -1,34452;52,61747;51,00000;20,00000;0,61699
721,35303;46,32000;      -1,34467;52,56044;49,00000;20,00000;0,61692
721,45502;46,32667;      -1,34464;52,50635;52,00000;20,00000;0,61685
721,55798;46,33333;      -1,34474;52,45079;49,00000;20,00000;0,61678
721,65900;46,34000;      -1,34452;52,39621;50,00000;20,00000;0,61671
721,76001;46,34667;      -1,34425;52,34163;50,00000;20,00000;0,61664
721,85699;46,35333;      -1,34397;52,28803;50,00000;20,00000;0,61657
721,96399;46,36000;      -1,34316;52,23346;50,00000;20,00000;0,61650
722,06299;46,36667;      -1,34288;52,17986;49,00000;20,00000;0,61643
722,15997;46,37333;      -1,34199;52,12528;49,00000;20,00000;0,61636
722,25800;46,38000;      -1,34086;52,07169;51,00000;20,00000;0,61630
722,36401;46,38667;      -1,34017;52,01712;51,00000;20,00000;0,61622
722,46899;46,39333;      -1,33941;51,96353;51,00000;20,00000;0,61615
722,56097;46,40000;      -1,33821;51,90647;51,00000;20,00000;0,61609
722,65698;46,40667;      -1,33701;51,85236;50,00000;20,00000;0,61602
722,76099;46,41333;      -1,33601;51,79682;51,00000;20,00000;0,61595
722,85901;46,42000;      -1,33482;51,74226;49,00000;20,00000;0,61588
722,96301;46,42667;      -1,33376;51,68768;49,00000;20,00000;0,61581
723,06500;46,43333;      -1,33257;51,63409;51,00000;20,00000;0,61574
723,16602;46,44000;      -1,33113;51,57705;52,00000;20,00000;0,61567
723,26898;46,44667;      -1,32897;51,52294;52,00000;20,00000;0,61559
723,36200;46,45333;      -1,32734;51,46736;51,00000;20,00000;0,61553
723,46503;46,46000;      -1,32548;51,41280;49,00000;20,00000;0,61546
723,56897;46,46667;      -1,32356;51,35825;49,00000;20,00000;0,61539
723,66199;46,47333;      -1,32163;51,30466;50,00000;20,00000;0,61532
723,76898;46,48000;      -1,31965;51,25008;49,00000;20,00000;0,61525
723,87000;46,48667;      -1,31718;51,19649;50,00000;20,00000;0,61518
723,96301;46,49333;      -1,31426;51,14191;50,00000;20,00000;0,61511
724,06500;46,50000;      -1,31185;51,08832;49,00000;20,00000;0,61504
724,16901;46,50667;      -1,30956;51,03374;50,00000;20,00000;0,61497
724,26300;46,51333;      -1,30713;50,98015;49,00000;20,00000;0,61490
724,37000;46,52000;      -1,30430;50,92557;49,00000;20,00000;0,61483
724,46899;46,52667;      -1,30145;50,87197;49,00000;20,00000;0,61476
724,57599;46,53333;      -1,29862;50,81740;51,00000;20,00000;0,61469
724,67297;46,54000;      -1,29515;50,76380;52,00000;20,00000;0,61462
724,77399;46,54667;      -1,29170;50,70923;50,00000;20,00000;0,61455
724,86700;46,55333;      -1,28847;50,65564;49,00000;20,00000;0,61448
724,96997;46,56000;      -1,28526;50,60107;49,00000;20,00000;0,61441
725,07202;46,56667;      -1,28192;50,54748;49,00000;20,00000;0,61434
725,16498;46,57333;      -1,27839;50,49290;49,00000;20,00000;0,61428
725,27002;46,58000;      -1,27420;50,43930;51,00000;20,00000;0,61420
725,36700;46,58667;      -1,27043;50,38472;51,00000;20,00000;0,61414
725,47198;46,59333;      -1,26648;50,33113;52,00000;20,00000;0,61406
725,57397;46,60000;      -1,26253;50,27655;52,00000;20,00000;0,61399
725,68103;46,60667;      -1,25785;50,22443;49,00000;20,00000;0,61392
725,77502;46,61333;      -1,25333;50,17034;49,00000;20,00000;0,61385
725,87903;46,62000;      -1,24889;50,11970;50,00000;20,00000;0,61378
725,98297;46,62667;      -1,24433;50,06510;50,00000;20,00000;0,61371
726,07800;46,63333;      -1,23945;50,01296;50,00000;20,00000;0,61364
726,18201;46,64000;      -1,23463;49,95890;50,00000;20,00000;0,61357
726,27802;46,64667;      -1,22975;49,90828;50,00000;20,00000;0,61350
726,37701;46,65333;      -1,22487;49,85518;49,00000;20,00000;0,61343
726,47601;46,66000;      -1,21913;49,80503;49,00000;20,00000;0,61336
726,58398;46,66667;      -1,21346;49,75045;49,00000;20,00000;0,61329
726,69098;46,67333;      -1,20822;49,68798;50,00000;20,00000;0,61321
726,78198;46,68000;      -1,20277;49,63042;50,00000;20,00000;0,61315
726,88202;46,68667;      -1,19690;49,59359;50,00000;20,00000;0,61308
726,97900;46,69333;      -1,19085;49,54100;50,00000;20,00000;0,61301
727,08698;46,70000;      -1,18481;49,48101;49,00000;20,00000;0,61294
727,18701;46,70667;      -1,17844;49,42595;49,00000;20,00000;0,61287
727,28699;46,71333;      -1,17190;49,37727;51,00000;20,00000;0,61280
727,37903;46,72000;      -1,16540;49,32562;51,00000;20,00000;0,61273
727,48602;46,72667;      -1,15831;49,27594;52,00000;20,00000;0,61266
727,58301;46,73333;      -1,15133;49,22237;51,00000;20,00000;0,61259
727,69501;46,74000;      -1,14442;49,17569;49,00000;20,00000;0,61251
727,79102;46,74667;      -1,13725;49,12160;49,00000;20,00000;0,61245
727,89697;46,75333;      -1,12942;49,07244;50,00000;20,00000;0,61237
727,99103;46,76000;      -1,12169;49,02081;50,00000;20,00000;0,61231
728,09399;46,76667;      -1,11397;48,97115;49,00000;20,00000;0,61224
728,19897;46,77333;      -1,10576;48,91756;50,00000;20,00000;0,61216
728,29498;46,78000;      -1,09772;48,87085;51,00000;20,00000;0,61210
728,39801;46,78667;      -1,08920;48,81923;52,00000;20,00000;0,61202
728,50098;46,79333;      -1,08042;48,77252;52,00000;20,00000;0,61195
728,60400;46,80000;      -1,07141;48,72090;49,00000;20,00000;0,61188
728,70398;46,80667;      -1,06226;48,67419;49,00000;20,00000;0,61181
728,80402;46,81333;      -1,05244;48,62306;50,00000;20,00000;0,61174
728,90399;46,82000;      -1,04267;48,57783;50,00000;20,00000;0,61167
729,00800;46,82667;      -1,03266;48,52916;50,00000;20,00000;0,61160
729,10498;46,83333;      -1,02246;48,48245;50,00000;20,00000;0,61153
729,20398;46,84000;      -1,01189;48,43132;49,00000;20,00000;0,61146
729,31403;46,84667;      -1,00053;48,38856;49,00000;20,00000;0,61139
729,41803;46,85333;      -0,98935;48,33792;49,00000;20,00000;0,61131
729,51300;46,86000;      -0,97784;48,29515;49,00000;20,00000;0,61125
729,60797;46,86667;      -0,96560;48,24450;51,00000;20,00000;0,61118
729,71600;46,87333;      -0,95355;48,20174;51,00000;20,00000;0,61111
729,82001;46,88000;      -0,94051;48,15110;51,00000;20,00000;0,61103
729,91400;46,88667;      -0,92703;48,10833;52,00000;20,00000;0,61097
730,02197;46,89333;      -0,91349;48,06212;49,00000;20,00000;0,61089
730,12097;46,90000;      -0,89958;48,01982;51,00000;20,00000;0,61082
730,22101;46,90667;      -0,88462;47,97162;50,00000;20,00000;0,61075
730,32098;46,91333;      -0,87027;47,92937;50,00000;20,00000;0,61068
730,42700;46,92000;      -0,85475;47,88318;51,00000;20,00000;0,61061
730,52301;46,92667;      -0,83861;47,84287;51,00000;20,00000;0,61054
730,62097;46,93333;      -0,82197;47,79665;49,00000;20,00000;0,61047
730,73401;46,94000;      -0,80485;47,75438;50,00000;20,00000;0,61040
730,83600;46,94667;      -0,78716;47,71109;50,00000;20,00000;0,61032
730,93701;46,95333;      -0,76879;47,67371;49,00000;20,00000;0,61025
731,04401;46,96000;      -0,75036;47,63195;50,00000;20,00000;0,61018
731,14001;46,96667;      -0,73075;47,59216;50,00000;20,00000;0,61011
731,23999;46,97333;      -0,71076;47,54890;49,00000;20,00000;0,61004
731,33899;46,98000;      -0,68905;47,51352;49,00000;20,00000;0,60997
731,44897;46,98667;      -0,66721;47,47469;49,00000;20,00000;0,60990
731,54303;46,99333;      -0,64432;47,43780;49,00000;20,00000;0,60983
731,64899;47,00000;      -0,62050;47,40043;51,00000;20,00000;0,60976
731,74799;47,00667;      -0,59599;47,36408;51,00000;20,00000;0,60969
731,85303;47,01333;      -0,56970;47,32725;50,00000;20,00000;0,60961
731,95398;47,02000;      -0,54290;47,29482;50,00000;20,00000;0,60954
732,05499;47,02667;      -0,51431;47,25845;49,00000;20,00000;0,60947
732,15802;47,03333;      -0,48510;47,22602;49,00000;20,00000;0,60940
732,25800;47,04000;      -0,45422;47,18965;49,00000;20,00000;0,60933
732,35699;47,04667;      -0,42284;47,15722;49,00000;20,00000;0,60926
732,46698;47,05333;      -0,38880;47,12381;51,00000;20,00000;0,60919
732,55701;47,06000;      -0,35265;47,09383;51,00000;20,00000;0,60912
732,66400;47,06667;      -0,31514;47,06435;51,00000;20,00000;0,60905
732,77002;47,07333;      -0,27380;47,03733;51,00000;20,00000;0,60897
732,87201;47,08000;      -0,22937;47,01031;49,00000;20,00000;0,60890
732,97498;47,08667;      -0,18350;46,98329;49,00000;20,00000;0,60883
733,07800;47,09333;      -0,13559;46,95922;49,00000;20,00000;0,60876
733,18103;47,10000;-8,742348e-002;46,93909;50,00000;20,00000;0,60869
733,28302;47,10667;-3,936677e-002;46,91945;50,00000;20,00000;0,60862
733,39600;47,11333; 7,837349e-003;46,89982;50,00000;20,00000;0,60854
733,48602;47,12000; 5,387963e-002;46,88264;50,00000;20,00000;0,60847
733,59802;47,12667; 9,808218e-002;46,86790;49,00000;20,00000;0,60840
733,69897;47,13333;       0,14100;46,85365;50,00000;20,00000;0,60832
733,79999;47,14000;       0,18207;46,84437;50,00000;20,00000;0,60825
733,90198;47,14667;       0,22192;46,83411;50,00000;20,00000;0,60818
734,00897;47,15333;       0,26036;46,82579;50,00000;20,00000;0,60811
734,11102;47,16000;       0,29819;46,81649;50,00000;20,00000;0,60804
734,22198;47,16667;       0,33442;46,80817;50,00000;20,00000;0,60796
734,32202;47,17333;       0,36893;46,80622;49,00000;20,00000;0,60789
734,41901;47,18000;       0,40203;46,79985;49,00000;20,00000;0,60782
734,53003;47,18667;       0,43390;46,79500;51,00000;20,00000;0,60774
734,63501;47,19333;       0,46461;46,79310;51,00000;20,00000;0,60767
734,73700;47,20000;       0,49470;46,78773;52,00000;20,00000;0,60760
734,84003;47,20667;       0,52326;46,78089;52,00000;20,00000;0,60753
734,94702;47,21333;       0,55114;46,77750;52,00000;20,00000;0,60745
735,04797;47,22000;       0,57828;46,77703;49,00000;20,00000;0,60738
735,14801;47,22667;       0,60445;46,77411;49,00000;20,00000;0,60731
735,25897;47,23333;       0,62957;46,77074;50,00000;20,00000;0,60723
735,35498;47,24000;       0,65401;46,76785;50,00000;20,00000;0,60717
735,46198;47,24667;       0,67809;46,76544;51,00000;20,00000;0,60709
735,56299;47,25333;       0,70106;46,76303;51,00000;20,00000;0,60702
735,67603;47,26000;       0,72299;46,75717;50,00000;20,00000;0,60694
735,78198;47,26667;       0,74505;46,75132;50,00000;20,00000;0,60687
735,87000;47,27333;       0,76623;46,74939;49,00000;20,00000;0,60681
735,98602;47,28000;       0,78694;46,74945;49,00000;20,00000;0,60672
736,08197;47,28667;       0,80671;46,74753;50,00000;20,00000;0,60666
736,18903;47,29333;       0,82656;46,74560;50,00000;20,00000;0,60658
736,29199;47,30000;       0,84567;46,74368;50,00000;20,00000;0,60651
736,40100;47,30667;       0,86367;46,74176;49,00000;20,00000;0,60643
736,51099;47,31333;       0,88156;46,74083;49,00000;20,00000;0,60636
736,60602;47,32000;       0,89918;46,73940;49,00000;20,00000;0,60629
736,70599;47,32667;       0,91583;46,73748;51,00000;20,00000;0,60622
736,82001;47,33333;       0,93199;46,73605;51,00000;20,00000;0,60614
736,91998;47,34000;       0,94840;46,73463;52,00000;20,00000;0,60607
737,02100;47,34667;       0,96332;46,73271;52,00000;20,00000;0,60600
737,12598;47,35333;       0,97850;46,73178;49,00000;20,00000;0,60593
737,22699;47,36000;       0,99355;46,73084;49,00000;20,00000;0,60586
737,33398;47,36667;       1,00787;46,72942;49,00000;20,00000;0,60578
737,43701;47,37333;       1,02231;46,72799;49,00000;20,00000;0,60571
737,54401;47,38000;       1,03620;46,72607;51,00000;20,00000;0,60563
737,64301;47,38667;       1,04897;46,72268;51,00000;20,00000;0,60556
737,75000;47,39333;       1,06206;46,72027;50,00000;20,00000;0,60549
737,85303;47,40000;       1,07460;46,71785;50,00000;20,00000;0,60542
737,95502;47,40667;       1,08707;46,71541;49,00000;20,00000;0,60535
738,05200;47,41333;       1,09892;46,71500;49,00000;20,00000;0,60528
738,15503;47,42000;       1,11028;46,71508;50,00000;20,00000;0,60521
738,26099;47,42667;       1,12183;46,71514;50,00000;20,00000;0,60513
738,36298;47,43333;       1,13295;46,71519;49,00000;20,00000;0,60506
738,46503;47,44000;       1,14395;46,71525;50,00000;20,00000;0,60499
738,57202;47,44667;       1,15440;46,71380;49,00000;20,00000;0,60491
738,67200;47,45333;       1,16446;46,71285;49,00000;20,00000;0,60484
738,76801;47,46000;       1,17428;46,71194;51,00000;20,00000;0,60478
738,87701;47,46667;       1,18374;46,71055;51,00000;20,00000;0,60470
738,98499;47,47333;       1,19327;46,70962;50,00000;20,00000;0,60462
739,08002;47,48000;       1,20297;46,70869;50,00000;20,00000;0,60456
739,18500;47,48667;       1,21194;46,70727;49,00000;20,00000;0,60448
739,28400;47,49333;       1,22102;46,70632;49,00000;20,00000;0,60441
739,39001;47,50000;       1,22931;46,70586;51,00000;20,00000;0,60434
739,48901;47,50667;       1,23747;46,70644;50,00000;20,00000;0,60427
739,59100;47,51333;       1,24582;46,70554;52,00000;20,00000;0,60420
739,69000;47,52000;       1,25399;46,70461;52,00000;20,00000;0,60413
739,79498;47,52667;       1,26191;46,70270;49,00000;20,00000;0,60406
739,90002;47,53333;       1,26915;46,69980;49,00000;20,00000;0,60398
740,00598;47,54000;       1,27621;46,69839;49,00000;20,00000;0,60391
740,09698;47,54667;       1,28319;46,69696;50,00000;20,00000;0,60384
740,20599;47,55333;       1,29032;46,69506;50,00000;20,00000;0,60377
740,31000;47,56000;       1,29744;46,69364;50,00000;20,00000;0,60369
740,40601;47,56667;       1,30393;46,69222;50,00000;20,00000;0,60363
740,51099;47,57333;       1,31056;46,69130;49,00000;20,00000;0,60355
740,60699;47,58000;       1,31711;46,69038;49,00000;20,00000;0,60349
740,71399;47,58667;       1,32313;46,68896;51,00000;20,00000;0,60341
740,81403;47,59333;       1,32901;46,68804;50,00000;20,00000;0,60334
740,91400;47,60000;       1,33470;46,68662;50,00000;20,00000;0,60327
741,01599;47,60667;       1,34059;46,68421;49,00000;20,00000;0,60320
741,12097;47,61333;       1,34648;46,68230;49,00000;20,00000;0,60313
741,22101;47,62000;       1,35212;46,68039;49,00000;20,00000;0,60306
741,33099;47,62667;       1,35703;46,67799;49,00000;20,00000;0,60298
741,42902;47,63333;       1,36204;46,67609;51,00000;20,00000;0,60291
741,52399;47,64000;       1,36717;46,67516;51,00000;20,00000;0,60284
741,62799;47,64667;       1,37238;46,67473;50,00000;20,00000;0,60277
741,72601;47,65333;       1,37765;46,67429;50,00000;20,00000;0,60270
741,82800;47,66000;       1,38261;46,67337;50,00000;20,00000;0,60263
741,93701;47,66667;       1,38690;46,67195;50,00000;20,00000;0,60255
742,04199;47,67333;       1,39131;46,67100;50,00000;20,00000;0,60248
742,14899;47,68000;       1,39585;46,66956;50,00000;20,00000;0,60240
742,23901;47,68667;       1,40023;46,66866;50,00000;20,00000;0,60234
742,34302;47,69333;       1,40408;46,66727;49,00000;20,00000;0,60227
742,43701;47,70000;       1,40798;46,66635;49,00000;20,00000;0,60220
742,54199;47,70667;       1,41202;46,66543;49,00000;20,00000;0,60213
742,64001;47,71333;       1,41598;46,66500;49,00000;20,00000;0,60206
742,75403;47,72000;       1,41998;46,66455;50,00000;20,00000;0,60198
742,84698;47,72667;       1,42331;46,66410;50,00000;20,00000;0,60191
742,94800;47,73333;       1,42710;46,66320;49,00000;20,00000;0,60184
743,04303;47,74000;       1,43050;46,66230;49,00000;20,00000;0,60178
743,14801;47,74667;       1,43392;46,66137;49,00000;20,00000;0,60170
743,25098;47,75333;       1,43716;46,66045;49,00000;20,00000;0,60163
743,35602;47,76000;       1,44077;46,65953;51,00000;20,00000;0,60156
743,45203;47,76667;       1,44436;46,65861;51,00000;20,00000;0,60149
743,55499;47,77333;       1,44772;46,65769;50,00000;20,00000;0,60142
743,65802;47,78000;       1,45058;46,65677;50,00000;20,00000;0,60134
743,75702;47,78667;       1,45343;46,65585;50,00000;20,00000;0,60127
743,84497;47,79333;       1,45683;46,65591;50,00000;20,00000;0,60121
743,96198;47,80000;       1,45978;46,65500;50,00000;20,00000;0,60113
744,06097;47,80667;       1,46257;46,65457;50,00000;20,00000;0,60106
744,15698;47,81333;       1,46524;46,65365;49,00000;20,00000;0,60099
744,26001;47,82000;       1,46772;46,65273;51,00000;20,00000;0,60092
744,35699;47,82667;       1,47020;46,65180;49,00000;20,00000;0,60085
744,46503;47,83333;       1,47283;46,64941;49,00000;20,00000;0,60078
744,56201;47,84000;       1,47537;46,64849;50,00000;20,00000;0,60071
744,66199;47,84667;       1,47804;46,64757;50,00000;20,00000;0,60064
744,77100;47,85333;       1,48073;46,64665;49,00000;20,00000;0,60056
744,86401;47,86000;       1,48308;46,64524;49,00000;20,00000;0,60050
744,96002;47,86667;       1,48550;46,64383;50,00000;20,00000;0,60043
745,06097;47,87333;       1,48793;46,64291;51,00000;20,00000;0,60036
745,16498;47,88000;       1,49024;46,64200;52,00000;20,00000;0,60028
745,26501;47,88667;       1,49248;46,64058;52,00000;20,00000;0,60021
745,36902;47,89333;       1,49491;46,63868;49,00000;20,00000;0,60014
745,46698;47,90000;       1,49721;46,63675;49,00000;20,00000;0,60007
745,56598;47,90667;       1,49939;46,63531;50,00000;20,00000;0,60000
745,66602;47,91333;       1,50138;46,63343;50,00000;20,00000;0,59993
745,77301;47,92000;       1,50351;46,63155;50,00000;20,00000;0,59986
745,87000;47,92667;       1,50543;46,62966;50,00000;20,00000;0,59979
745,97998;47,93333;       1,50738;46,62923;49,00000;20,00000;0,59971
746,06799;47,94000;       1,50923;46,62832;50,00000;20,00000;0,59965
746,16699;47,94667;       1,51078;46,62787;49,00000;20,00000;0,59958
746,25897;47,95333;       1,51270;46,62792;49,00000;20,00000;0,59951
746,37701;47,96000;       1,51441;46,62752;50,00000;20,00000;0,59943
746,46002;47,96667;       1,51612;46,62711;50,00000;20,00000;0,59937
746,56897;47,97333;       1,51795;46,62619;49,00000;20,00000;0,59930
746,67499;47,98000;       1,51977;46,62576;49,00000;20,00000;0,59922
746,77100;47,98667;       1,52169;46,62484;49,00000;20,00000;0,59915
746,87097;47,99333;       1,52338;46,62389;50,00000;20,00000;0,59908
746,98401;48,00000;       1,52489;46,62344;50,00000;20,00000;0,59900
747,07800;48,00667;       1,52657;46,62254;51,00000;20,00000;0,59894
747,17499;48,01333;       1,52818;46,62165;51,00000;20,00000;0,59887
747,27301;48,02000;       1,52961;46,62073;49,00000;20,00000;0,59880
747,38300;48,02667;       1,53100;46,61982;49,00000;20,00000;0,59872
747,48199;48,03333;       1,53275;46,61939;50,00000;20,00000;0,59865
747,57800;48,04000;       1,53437;46,61896;50,00000;20,00000;0,59859
747,67102;48,04667;       1,53579;46,61853;50,00000;20,00000;0,59852
747,78400;48,05333;       1,53719;46,61811;50,00000;20,00000;0,59844
747,88397;48,06000;       1,53856;46,61720;52,00000;20,00000;0,59837
747,97900;48,06667;       1,53992;46,61677;49,00000;20,00000;0,59830
748,08197;48,07333;       1,54118;46,61585;49,00000;20,00000;0,59823
748,17999;48,08000;       1,54261;46,61542;50,00000;20,00000;0,59816
748,28101;48,08667;       1,54361;46,61450;50,00000;20,00000;0,59809
748,38599;48,09333;       1,54500;46,61407;50,00000;20,00000;0,59802
748,48199;48,10000;       1,54630;46,61316;50,00000;20,00000;0,59795
748,59601;48,10667;       1,54789;46,61273;49,00000;20,00000;0,59787
748,67902;48,11333;       1,54917;46,61181;49,00000;20,00000;0,59781
748,78699;48,12000;       1,55044;46,61139;49,00000;20,00000;0,59773
748,88800;48,12667;       1,55150;46,61047;51,00000;20,00000;0,59766
748,98999;48,13333;       1,55182;46,61005;51,00000;20,00000;0,59759
749,08301;48,14000;       1,55324;46,60962;52,00000;20,00000;0,59752
749,18799;48,14667;       1,55488;46,60920;52,00000;20,00000;0,59745
749,28699;48,15333;       1,55613;46,60878;49,00000;20,00000;0,59738
749,38397;48,16000;       1,55738;46,60835;49,00000;20,00000;0,59731
749,48798;48,16667;       1,55889;46,60743;50,00000;20,00000;0,59724
749,59100;48,17333;       1,56034;46,60699;50,00000;20,00000;0,59717
749,68402;48,18000;       1,56145;46,60604;51,00000;20,00000;0,59710
749,78998;48,18667;       1,56215;46,60564;51,00000;20,00000;0,59703
749,89301;48,19333;       1,56284;46,60523;49,00000;20,00000;0,59695
749,98499;48,20000;       1,56377;46,60431;49,00000;20,00000;0,59689
750,09302;48,20667;       1,56491;46,60389;50,00000;20,00000;0,59681
750,20099;48,21333;       1,56662;46,60346;49,00000;20,00000;0,59674
750,29303;48,22000;       1,56805;46,60301;50,00000;20,00000;0,59667
750,39697;48,22667;       1,56919;46,60256;50,00000;20,00000;0,59660
750,49298;48,23333;       1,57018;46,60216;50,00000;20,00000;0,59653
750,59198;48,24000;       1,57125;46,60177;50,00000;20,00000;0,59646
750,69299;48,24667;       1,57219;46,60135;49,00000;20,00000;0,59639
750,79498;48,25333;       1,57270;46,60093;49,00000;20,00000;0,59632
750,88702;48,26000;       1,57350;46,60100;51,00000;20,00000;0,59625
750,98297;48,26667;       1,57469;46,60055;51,00000;20,00000;0,59618
751,09198;48,27333;       1,57602;46,60010;52,00000;20,00000;0,59611
751,19098;48,28000;       1,57703;46,59921;52,00000;20,00000;0,59604
751,28802;48,28667;       1,57803;46,59880;49,00000;20,00000;0,59597
751,39301;48,29333;       1,57898;46,59838;49,00000;20,00000;0,59590
751,50299;48,30000;       1,57994;46,59795;50,00000;20,00000;0,59582
751,59802;48,30667;       1,58100;46,59752;50,00000;20,00000;0,59575
751,69501;48,31333;       1,58225;46,59710;51,00000;20,00000;0,59568
751,79797;48,32000;       1,58264;46,59667;51,00000;20,00000;0,59561
751,90002;48,32667;       1,58352;46,59625;49,00000;20,00000;0,59554
751,99902;48,33333;       1,58428;46,59534;50,00000;20,00000;0,59547
752,09100;48,34000;       1,58502;46,59442;50,00000;20,00000;0,59540
752,20203;48,34667;       1,58604;46,59401;50,00000;20,00000;0,59532
752,29303;48,35333;       1,58697;46,59358;50,00000;20,00000;0,59526
752,39398;48,36000;       1,58798;46,59267;50,00000;20,00000;0,59519
752,49298;48,36667;       1,58886;46,59225;50,00000;20,00000;0,59512
752,59198;48,37333;       1,58987;46,59183;50,00000;20,00000;0,59505
752,69702;48,38000;       1,59083;46,59091;49,00000;20,00000;0,59498
752,79797;48,38667;       1,59165;46,59049;49,00000;20,00000;0,59490
752,89099;48,39333;       1,59214;46,59007;51,00000;20,00000;0,59484
752,98700;48,40000;       1,59289;46,58913;51,00000;20,00000;0,59477
753,09497;48,40667;       1,59410;46,58868;50,00000;20,00000;0,59469
753,19202;48,41333;       1,59492;46,58828;50,00000;20,00000;0,59463
753,29199;48,42000;       1,59580;46,58739;49,00000;20,00000;0,59455
753,39801;48,42667;       1,59670;46,58696;49,00000;20,00000;0,59448
753,49402;48,43333;       1,59758;46,58654;50,00000;20,00000;0,59441
753,60199;48,44000;       1,59822;46,58611;50,00000;20,00000;0,59434
753,69702;48,44667;       1,59859;46,58566;51,00000;20,00000;0,59427
753,79700;48,45333;       1,59960;46,58521;51,00000;20,00000;0,59420
753,89697;48,46000;       1,60100;46,58482;49,00000;20,00000;0,59413
754,00000;48,46667;       1,60163;46,58442;49,00000;20,00000;0,59405
754,09399;48,47333;       1,60257;46,58400;50,00000;20,00000;0,59399
754,19397;48,48000;       1,60352;46,58358;50,00000;20,00000;0,59392
754,28998;48,48667;       1,60440;46,58316;50,00000;20,00000;0,59385
754,39502;48,49333;       1,60473;46,58272;50,00000;20,00000;0,59378
754,49298;48,50000;       1,60504;46,58227;49,00000;20,00000;0,59371
754,58899;48,50667;       1,60535;46,58187;50,00000;20,00000;0,59364
754,69501;48,51333;       1,60619;46,58098;49,00000;20,00000;0,59356
754,79602;48,52000;       1,60720;46,58055;49,00000;20,00000;0,59349
754,89502;48,52667;       1,60802;46,58013;50,00000;20,00000;0,59342
755,00098;48,53333;       1,60873;46,57970;50,00000;20,00000;0,59335
755,09698;48,54000;       1,60961;46,57829;50,00000;20,00000;0,59328
755,19098;48,54667;       1,61074;46,57689;50,00000;20,00000;0,59321
755,30200;48,55333;       1,61153;46,57548;49,00000;20,00000;0,59313
755,39697;48,56000;       1,61184;46,57408;49,00000;20,00000;0,59307
755,49402;48,56667;       1,61234;46,57267;51,00000;20,00000;0,59300
755,59497;48,57333;       1,61336;46,57126;51,00000;20,00000;0,59293
755,69501;48,58000;       1,61431;46,56986;51,00000;20,00000;0,59286
755,79700;48,58667;       1,61501;46,56845;52,00000;20,00000;0,59278
755,89899;48,59333;       1,61578;46,56753;52,00000;20,00000;0,59271
755,99103;48,60000;       1,61672;46,56711;49,00000;20,00000;0,59265
756,09698;48,60667;       1,61768;46,56619;49,00000;20,00000;0,59257
756,19299;48,61333;       1,61850;46,56577;50,00000;20,00000;0,59250
756,29901;48,62000;       1,61909;46,56534;50,00000;20,00000;0,59243
756,40002;48,62667;       1,61916;46,56541;50,00000;20,00000;0,59236
756,49500;48,63333;       1,61947;46,56499;51,00000;20,00000;0,59229
756,60901;48,64000;       1,62007;46,56507;50,00000;20,00000;0,59221
756,70001;48,64667;       1,62088;46,56514;50,00000;20,00000;0,59215
756,78601;48,65333;       1,62193;46,56471;50,00000;20,00000;0,59209
756,89203;48,66000;       1,62309;46,56430;50,00000;20,00000;0,59201
756,99597;48,66667;       1,62399;46,56437;50,00000;20,00000;0,59194
757,09900;48,67333;       1,62412;46,56393;50,00000;20,00000;0,59186
757,19000;48,68000;       1,62525;46,56348;49,00000;20,00000;0,59180
757,29303;48,68667;       1,62602;46,56308;49,00000;20,00000;0,59173
757,39600;48,69333;       1,62648;46,56268;49,00000;20,00000;0,59165
757,49500;48,70000;       1,62686;46,56225;49,00000;20,00000;0,59158
757,59497;48,70667;       1,62763;46,56182;51,00000;20,00000;0,59151
757,69598;48,71333;       1,62840;46,56090;51,00000;20,00000;0,59144
757,80701;48,72000;       1,62931;46,56046;51,00000;20,00000;0,59136
757,89502;48,72667;       1,62999;46,56001;51,00000;20,00000;0,59130
758,00702;48,73333;       1,63065;46,55961;51,00000;20,00000;0,59122
758,09698;48,74000;       1,63121;46,55872;49,00000;20,00000;0,59116
758,20099;48,74667;       1,63192;46,55780;51,00000;20,00000;0,59108
758,29901;48,75333;       1,63269;46,55738;51,00000;20,00000;0,59101
758,39801;48,76000;       1,63332;46,55647;52,00000;20,00000;0,59094
758,50201;48,76667;       1,63404;46,55603;52,00000;20,00000;0,59087
758,59198;48,77333;       1,63466;46,55509;49,00000;20,00000;0,59081
758,70203;48,78000;       1,63513;46,55420;49,00000;20,00000;0,59073
758,79901;48,78667;       1,63576;46,55380;50,00000;20,00000;0,59066
758,90503;48,79333;       1,63597;46,55288;50,00000;20,00000;0,59059
758,99597;48,80000;       1,63717;46,55246;50,00000;20,00000;0,59052
759,10199;48,80667;       1,63833;46,55204;50,00000;20,00000;0,59045
759,19897;48,81333;       1,63903;46,55113;49,00000;20,00000;0,59038
759,29797;48,82000;       1,63967;46,55070;49,00000;20,00000;0,59031
759,40302;48,82667;       1,64051;46,54979;50,00000;20,00000;0,59023
759,48999;48,83333;       1,64094;46,54936;50,00000;20,00000;0,59017
759,60101;48,84000;       1,64160;46,54893;51,00000;20,00000;0,59009
759,70300;48,84667;       1,64244;46,54851;51,00000;20,00000;0,59002
759,81000;48,85333;       1,64341;46,54808;49,00000;20,00000;0,58994
759,90399;48,86000;       1,64417;46,54765;49,00000;20,00000;0,58988
760,00500;48,86667;       1,64482;46,54723;49,00000;20,00000;0,58981
760,10797;48,87333;       1,64547;46,54681;49,00000;20,00000;0,58973
760,21002;48,88000;       1,64605;46,54639;51,00000;20,00000;0,58966
760,30603;48,88667;       1,64649;46,54597;51,00000;20,00000;0,58959
760,40601;48,89333;       1,64682;46,54555;52,00000;20,00000;0,58952
760,50598;48,90000;       1,64714;46,54510;52,00000;20,00000;0,58945
760,60498;48,90667;       1,64823;46,54417;49,00000;20,00000;0,58938
760,70300;48,91333;       1,64894;46,54377;49,00000;20,00000;0,58931
760,80298;48,92000;       1,64952;46,54337;49,00000;20,00000;0,58924
760,90399;48,92667;       1,64991;46,54295;50,00000;20,00000;0,58917
761,00598;48,93333;       1,65043;46,54253;50,00000;20,00000;0,58910
761,10901;48,94000;       1,65102;46,54211;50,00000;20,00000;0,58902
761,20300;48,94667;       1,65184;46,54167;50,00000;20,00000;0,58896
761,29498;48,95333;       1,65228;46,54122;49,00000;20,00000;0,58889
761,39899;48,96000;       1,65312;46,54083;49,00000;20,00000;0,58882
761,50800;48,96667;       1,65372;46,54092;51,00000;20,00000;0,58874
761,60602;48,97333;       1,65405;46,54050;51,00000;20,00000;0,58867
761,70599;48,98000;       1,65476;46,54008;50,00000;20,00000;0,58860
761,79999;48,98667;       1,65533;46,53965;49,00000;20,00000;0,58853
761,90100;48,99333;       1,65578;46,53970;49,00000;20,00000;0,58846
762,00800;49,00000;       1,65664;46,53925;49,00000;20,00000;0,58839
762,10199;49,00667;       1,65689;46,53837;49,00000;20,00000;0,58832
762,20300;49,01333;       1,65760;46,53797;51,00000;20,00000;0,58825
762,30103;49,02000;       1,65818;46,53755;51,00000;20,00000;0,58818
762,40302;49,02667;       1,65928;46,53664;50,00000;20,00000;0,58811
762,50897;49,03333;       1,66006;46,53622;50,00000;20,00000;0,58803
762,59698;49,04000;       1,66043;46,53580;50,00000;20,00000;0,58797
762,70099;49,04667;       1,66083;46,53537;50,00000;20,00000;0,58790
762,79999;49,05333;       1,66122;46,53446;50,00000;20,00000;0,58783
762,90302;49,06000;       1,66175;46,53404;50,00000;20,00000;0,58775
763,00800;49,06667;       1,66279;46,53362;50,00000;20,00000;0,58768
763,10199;49,07333;       1,66362;46,53368;49,00000;20,00000;0,58761
763,19598;49,08000;       1,66393;46,53326;49,00000;20,00000;0,58754
763,30603;49,08667;       1,66460;46,53283;50,00000;20,00000;0,58747
763,40900;49,09333;       1,66481;46,53241;49,00000;20,00000;0,58739
763,50800;49,10000;       1,66552;46,53248;50,00000;20,00000;0,58732
763,60797;49,10667;       1,66598;46,53205;50,00000;20,00000;0,58725
763,70697;49,11333;       1,66662;46,53163;49,00000;20,00000;0,58718
763,80402;49,12000;       1,66701;46,53121;50,00000;20,00000;0,58711
763,91302;49,12667;       1,66774;46,53080;49,00000;20,00000;0,58704
764,01801;49,13333;       1,66840;46,53087;51,00000;20,00000;0,58696
764,09698;49,14000;       1,66920;46,53045;51,00000;20,00000;0,58690
764,19702;49,14667;       1,66998;46,53003;51,00000;20,00000;0,58683
764,30402;49,15333;       1,67039;46,52961;51,00000;20,00000;0,58676
764,41101;49,16000;       1,67073;46,52920;51,00000;20,00000;0,58668
764,49902;49,16667;       1,67123;46,52877;49,00000;20,00000;0,58662
764,60400;49,17333;       1,67176;46,52783;49,00000;20,00000;0,58654
764,70502;49,18000;       1,67280;46,52739;50,00000;20,00000;0,58647
764,79999;49,18667;       1,67350;46,52699;50,00000;20,00000;0,58641
764,90503;49,19333;       1,67436;46,52659;49,00000;20,00000;0,58633
765,00299;49,20000;       1,67494;46,52617;49,00000;20,00000;0,58626
765,09998;49,20667;       1,67469;46,52575;49,00000;20,00000;0,58619
765,21198;49,21333;       1,67517;46,52533;49,00000;20,00000;0,58611
765,30499;49,22000;       1,67594;46,52538;50,00000;20,00000;0,58605
765,40503;49,22667;       1,67710;46,52493;50,00000;20,00000;0,58598
765,49902;49,23333;       1,67774;46,52453;50,00000;20,00000;0,58591
765,60602;49,24000;       1,67809;46,52414;50,00000;20,00000;0,58583
765,70300;49,24667;       1,67892;46,52372;49,00000;20,00000;0,58576
765,80798;49,25333;       1,67965;46,52330;49,00000;20,00000;0,58569
765,90698;49,26000;       1,68030;46,52288;51,00000;20,00000;0,58562
766,00000;49,26667;       1,68100;46,52292;51,00000;20,00000;0,58555
766,10101;49,27333;       1,68153;46,52248;52,00000;20,00000;0,58548
766,20300;49,28000;       1,68193;46,52209;52,00000;20,00000;0,58541
766,30701;49,28667;       1,68253;46,52071;49,00000;20,00000;0,58534
766,40100;49,29333;       1,68272;46,51980;49,00000;20,00000;0,58527
766,49701;49,30000;       1,68337;46,51888;50,00000;20,00000;0,58520
766,60400;49,30667;       1,68397;46,51748;50,00000;20,00000;0,58512
766,70203;49,31333;       1,68449;46,51657;50,00000;20,00000;0,58505
766,79901;49,32000;       1,68520;46,51565;50,00000;20,00000;0,58499
766,90100;49,32667;       1,68618;46,51474;49,00000;20,00000;0,58491
767,00702;49,33333;       1,68672;46,51383;49,00000;20,00000;0,58484
767,09998;49,34000;       1,68717;46,51242;50,00000;20,00000;0,58477
767,20001;49,34667;       1,68750;46,51151;50,00000;20,00000;0,58470
767,30103;49,35333;       1,68790;46,51109;50,00000;20,00000;0,58463
767,40198;49,36000;       1,68862;46,51017;50,00000;20,00000;0,58456
767,50403;49,36667;       1,68928;46,50975;49,00000;20,00000;0,58449
767,60400;49,37333;       1,69000;46,50983;49,00000;20,00000;0,58441
767,70398;49,38000;       1,69053;46,50941;51,00000;20,00000;0,58434
767,79700;49,38667;       1,69098;46,50899;51,00000;20,00000;0,58428
767,90601;49,39333;       1,69146;46,50906;51,00000;20,00000;0,58420
767,99500;49,40000;       1,69203;46,50914;52,00000;20,00000;0,58414
768,10303;49,40667;       1,69257;46,50921;52,00000;20,00000;0,58406
768,19598;49,41333;       1,69321;46,50879;49,00000;20,00000;0,58399
768,30103;49,42000;       1,69382;46,50887;50,00000;20,00000;0,58392
768,39697;49,42667;       1,69401;46,50894;50,00000;20,00000;0,58385
768,49500;49,43333;       1,69441;46,50852;50,00000;20,00000;0,58378
768,59100;49,44000;       1,69486;46,50860;50,00000;20,00000;0,58371
768,69702;49,44667;       1,69598;46,50815;51,00000;20,00000;0,58364
768,79498;49,45333;       1,69689;46,50771;51,00000;20,00000;0,58357
768,90002;49,46000;       1,69775;46,50732;49,00000;20,00000;0,58349
768,98901;49,46667;       1,69794;46,50692;49,00000;20,00000;0,58343
769,09601;49,47333;       1,69842;46,50699;50,00000;20,00000;0,58335
769,19598;49,48000;       1,69920;46,50657;50,00000;20,00000;0,58328
769,29797;49,48667;       1,69954;46,50615;49,00000;20,00000;0,58321
769,39502;49,49333;       1,70000;46,50570;49,00000;20,00000;0,58314
769,49902;49,50000;       1,70073;46,50526;49,00000;20,00000;0,58307
769,59399;49,50667;       1,70132;46,50487;49,00000;20,00000;0,58300
769,69397;49,51333;       1,70204;46,50349;49,00000;20,00000;0,58293
769,79602;49,52000;       1,70251;46,50258;51,00000;20,00000;0,58286
769,88599;49,52667;       1,70315;46,50216;51,00000;20,00000;0,58279
769,98602;49,53333;       1,70361;46,50124;49,00000;20,00000;0,58272
770,09497;49,54000;       1,70403;46,50033;49,00000;20,00000;0,58264
770,19598;49,54667;       1,70450;46,49942;50,00000;20,00000;0,58257
770,29901;49,55333;       1,70504;46,49899;50,00000;20,00000;0,58250
770,39600;49,56000;       1,70556;46,49808;50,00000;20,00000;0,58243
770,49402;49,56667;       1,70628;46,49766;50,00000;20,00000;0,58236
770,59497;49,57333;       1,70714;46,49675;52,00000;20,00000;0,58229
770,69000;49,58000;       1,70779;46,49633;49,00000;20,00000;0,58222
770,79999;49,58667;       1,70828;46,49542;49,00000;20,00000;0,58214
770,89203;49,59333;       1,70828;46,49499;49,00000;20,00000;0,58208
770,99298;49,60000;       1,70887;46,49408;50,00000;20,00000;0,58200
771,09497;49,60667;       1,70954;46,49366;50,00000;20,00000;0,58193
771,19800;49,61333;       1,71014;46,49324;50,00000;20,00000;0,58186
771,30103;49,62000;       1,71049;46,49283;50,00000;20,00000;0,58178
771,39301;49,62667;       1,71081;46,49241;49,00000;20,00000;0,58172
771,48901;49,63333;       1,71127;46,49248;49,00000;20,00000;0,58165
771,59003;49,64000;       1,71193;46,49206;51,00000;20,00000;0,58158
771,69098;49,64667;       1,71298;46,49214;51,00000;20,00000;0,58151
771,79700;49,65333;       1,71372;46,49221;51,00000;20,00000;0,58143
771,88800;49,66000;       1,71443;46,49179;51,00000;20,00000;0,58137
771,99200;49,66667;       1,71490;46,49186;49,00000;20,00000;0,58129
772,09399;49,67333;       1,71544;46,49191;49,00000;20,00000;0,58122
772,19702;49,68000;       1,71605;46,49195;51,00000;20,00000;0,58115
772,28900;49,68667;       1,71669;46,49205;51,00000;20,00000;0,58108
772,39600;49,69333;       1,71737;46,49214;52,00000;20,00000;0,58100
772,49402;49,70000;       1,71790;46,49222;52,00000;20,00000;0,58094
772,60199;49,70667;       1,71858;46,49229;49,00000;20,00000;0,58086
772,68597;49,71333;       1,71901;46,49237;49,00000;20,00000;0,58080
772,79498;49,72000;       1,71963;46,49242;50,00000;20,00000;0,58072
772,89203;49,72667;       1,72016;46,49198;50,00000;20,00000;0,58065
772,98700;49,73333;       1,72049;46,49207;50,00000;20,00000;0,58058
773,08801;49,74000;       1,72077;46,49167;50,00000;20,00000;0,58051
773,19299;49,74667;       1,72144;46,49175;49,00000;20,00000;0,58044
773,29602;49,75333;       1,72205;46,49133;49,00000;20,00000;0,58036
773,39398;49,76000;       1,72239;46,49140;51,00000;20,00000;0,58029
773,49200;49,76667;       1,72324;46,49096;51,00000;20,00000;0,58022
773,59100;49,77333;       1,72403;46,49100;52,00000;20,00000;0,58015
773,69098;49,78000;       1,72450;46,49011;52,00000;20,00000;0,58008
773,79102;49,78667;       1,72465;46,48922;49,00000;20,00000;0,58001
773,89600;49,79333;       1,72507;46,48831;49,00000;20,00000;0,57994
773,99500;49,80000;       1,72554;46,48789;51,00000;20,00000;0,57987
774,09900;49,80667;       1,72666;46,48698;51,00000;20,00000;0,57979
774,19501;49,81333;       1,72732;46,48656;51,00000;20,00000;0,57972
774,29602;49,82000;       1,72786;46,48565;52,00000;20,00000;0,57965
774,39001;49,82667;       1,72838;46,48523;49,00000;20,00000;0,57958
774,49200;49,83333;       1,72873;46,48481;49,00000;20,00000;0,57951
774,59302;49,84000;       1,72927;46,48440;49,00000;20,00000;0,57944
774,69299;49,84667;       1,72993;46,48398;50,00000;20,00000;0,57937
774,79102;49,85333;       1,73021;46,48356;50,00000;20,00000;0,57930
774,89001;49,86000;       1,73061;46,48314;50,00000;20,00000;0,57923
774,98798;49,86667;       1,73128;46,48272;49,00000;20,00000;0,57916
775,09601;49,87333;       1,73196;46,48230;49,00000;20,00000;0,57908
775,19397;49,88000;       1,73256;46,48237;51,00000;20,00000;0,57901
775,30103;49,88667;       1,73311;46,48195;51,00000;20,00000;0,57894
775,38800;49,89333;       1,73362;46,48153;51,00000;20,00000;0,57887
775,49597;49,90000;       1,73424;46,48111;52,00000;20,00000;0,57880
775,59302;49,90667;       1,73510;46,48119;49,00000;20,00000;0,57873
775,68799;49,91333;       1,73562;46,48077;49,00000;20,00000;0,57866
775,79498;49,92000;       1,73624;46,48035;50,00000;20,00000;0,57858
