Repository: ashrpv/computer_science_in_nanoscience

# Компьютерные и информационные технологии в нанонауке

Курс для магистрантов и исследователей в нанонауке и материаловедении: от Python и экспериментальных данных до планирования исследований, моделей, машинного обучения и работы с данными производственного процесса.

## Цель

Научиться получать проверяемый результат из экспериментальных данных: описать дизайн, подготовить таблицы, выбрать модель, оценить неопределённость и воспроизвести расчёт. Курс использует Python. Основы статистики и ANOVA предполагаются изученными ранее; в прикладных темах разбираются необходимые предпосылки и типичные ошибки.

Оценивание строится преимущественно на мини-проектах. Итоговый проект связан с научной работой обучающегося либо с близкой темой, если собственные данные использовать невозможно.

## Порядок модулей

Курс начинается с расширенного введения в Python и продолжается организацией данных, планированием эксперимента, анализом измерений, моделированием, машинным обучением и переходом к производственному процессу. Номера ниже обозначают порядок материалов, а не распределение академических часов.

| № | Модуль | Содержание |
|---|---|---|
| 1 | Python для научных данных | [Основы, функции, модули и окружения, NumPy, Matplotlib и Seaborn](python_basics/README.md) |
| 2 | Экспериментальные данные и воспроизводимость | [Единица наблюдения, tidy-таблицы, метаданные, notebook и Git](experimental_data/05-reproducibility.md) |

# Рентгеновские дифрактограммы оксида железа в матрице SiO₂

Восемь реальных приборных выгрузок для [практикума к лекции 8](../../experimental_analysis/08-xrd-homework.md). Шесть независимых физических образцов содержат оксид железа в опалоподобной матрице SiO₂; ещё два образца — матрица **без железа**. Обозначение «оксид железа» описывает состав серии до фазовой идентификации: конкретный полиморф по названию образца не устанавливается.

## Файлы и происхождение

- `raw/IGIC_nps_NNNN.xy` — предоставленные автором курса двухколоночные файлы **без заголовка**. Их байты, включая порядок отсчётов, десятичные строки и окончания строк, сохранены; никаких фоновых коррекций и нормировок не выполнялось.
- `manifest.csv` связывает исходное имя с условиями, материалом, кодом образца и SHA-256 опубликованного файла. В первоначальных подписях измерений было имя исследователя; в реестре оставлены только номера образцов и обезличенные коды файлов.
- `verify.py` проверяет целостность, структуру числовых файлов, одинаковую сетку и основные контрольные количества. Запуск из корня репозитория: `python datasets/xrd_fe_silica/verify.py`.

Поля реестра:

| Поле | Смысл |
|---|---|
| `sample_id` | Код одного независимого физического образца; храните как строку |
| `source_file` | Путь к опубликованному исходному файлу относительно этого каталога |
| `material` | `iron_oxide_in_silica` либо `silica_only`; наличие железа не определяет фазу |
| `matrix_diameter_nm` | Номинальный диаметр сфер SiO₂ из подписи, нм; метод определения не известен |
| `annealing_C`, `annealing_h` | Указанные температура и выдержка прокаливания, °C и ч |
| `independent_sample` | `yes`: разные физические образцы; технические повторы не предоставлены |
| `nominal_start_deg`, `nominal_end_deg`, `nominal_step_deg` | Номинальная программа прибора, градусы |
| `dwell_s` | Указанное в подписи время на точку, с |
| `knife_label` | Наличие слова `knife` в подписи; конфигурация не известна |
| `sha256_raw` | Контрольная сумма точных байтов файла из `source_file` |

Первая колонка рассматривается как угол `2θ` в градусах, вторая — как интенсивность **в единицах выгрузки**: единица сигнала (отсчёты, отсчёты/с или другой экспортный формат) документально не подтверждена. Известна медная трубка, но не указаны фильтр/монохроматор и обработка дублета Kα. Надпись прибора задаёт диапазон «5–80», шаг 0,04°, время 0,2 с на точку и слово `knife` без расшифровки настройки. Фактически в каждом файле 1888 точек от 5,00000 до 80,28934° с шагом около 0,03990°; номинальную и фактическую границы нельзя отождествлять без проверки.

| Файл | Образец | Матрица, нм | Оксид железа | Прокаливание |
|---|---:|---:|---|---|
| 3911 | 1 | 120 | есть | 1000 °C, 4 ч |
| 3912 | 2 | 120 | нет, контроль SiO₂ | 1000 °C, 4 ч |
| 3913 | 3 | 120 | есть | 1000 °C, 4 ч |
| 3914 | 4 | 93 | есть | 1000 °C, 4 ч |
| 3915 | 5 | 138 | есть | 1000 °C, 4 ч |
| 3916 | 6 | 93 | есть | 1100 °C, 4 ч |
| 3917 | 7 | 138 | есть | 1100 °C, 4 ч |
| 3918 | 8 | 138 | нет, контроль SiO₂ | 1100 °C, 4 ч |

Каждый файл относится к **отдельному образцу**; нет повторных сканов одного образца. 3911 и 3913 — два независимых образца при одинаковых указанных условиях, а 3912 — матричный контроль для этих условий. 3917 и 3918 дают пару «с железом / без железа» при 138 нм и 1100 °C. Образцы с железом при 93 и 138 нм образуют план `2 × 2` по размеру матрицы и температуре, но **в каждой из четырёх ячеек ровно один образец**.

File: datasets/xrd_fe_silica/README.md
# Рентгеновские дифрактограммы оксида железа в матрице SiO₂

Восемь реальных приборных выгрузок для [практикума к лекции 8](../../experimental_analysis/08-xrd-homework.md). Шесть независимых физических образцов содержат оксид железа в опалоподобной матрице SiO₂; ещё два образца — матрица **без железа**. Обозначение «оксид железа» описывает состав серии до фазовой идентификации: конкретный полиморф по названию образца не устанавливается.

## Файлы и происхождение

- `raw/IGIC_nps_NNNN.xy` — предоставленные автором курса двухколоночные файлы **без заголовка**. Их байты, включая порядок отсчётов, десятичные строки и окончания строк, сохранены; никаких фоновых коррекций и нормировок не выполнялось.
- `manifest.csv` связывает исходное имя с условиями, материалом, кодом образца и SHA-256 опубликованного файла. В первоначальных подписях измерений было имя исследователя; в реестре оставлены только номера образцов и обезличенные коды файлов.
- `verify.py` проверяет целостность, структуру числовых файлов, одинаковую сетку и основные контрольные количества. Запуск из корня репозитория: `python datasets/xrd_fe_silica/verify.py`.

Поля реестра:

| Поле | Смысл |
|---|---|
| `sample_id` | Код одного независимого физического образца; храните как строку |
| `source_file` | Путь к опубликованному исходному файлу относительно этого каталога |
| `material` | `iron_oxide_in_silica` либо `silica_only`; наличие железа не определяет фазу |
| `matrix_diameter_nm` | Номинальный диаметр сфер SiO₂ из подписи, нм; метод определения не известен |
| `annealing_C`, `annealing_h` | Указанные температура и выдержка прокаливания, °C и ч |
| `independent_sample` | `yes`: разные физические образцы; технические повторы не предоставлены |
| `nominal_start_deg`, `nominal_end_deg`, `nominal_step_deg` | Номинальная программа прибора, градусы |
| `dwell_s` | Указанное в подписи время на точку, с |
| `knife_label` | Наличие слова `knife` в подписи; конфигурация не известна |
| `sha256_raw` | Контрольная сумма точных байтов файла из `source_file` |

Первая колонка рассматривается как угол `2θ` в градусах, вторая — как интенсивность **в единицах выгрузки**: единица сигнала (отсчёты, отсчёты/с или другой экспортный формат) документально не подтверждена. Известна медная трубка, но не указаны фильтр/монохроматор и обработка дублета Kα. Надпись прибора задаёт диапазон «5–80», шаг 0,04°, время 0,2 с на точку и слово `knife` без расшифровки настройки. Фактически в каждом файле 1888 точек от 5,00000 до 80,28934° с шагом около 0,03990°; номинальную и фактическую границы нельзя отождествлять без проверки.

| Файл | Образец | Матрица, нм | Оксид железа | Прокаливание |
|---|---:|---:|---|---|
| 3911 | 1 | 120 | есть | 1000 °C, 4 ч |
| 3912 | 2 | 120 | нет, контроль SiO₂ | 1000 °C, 4 ч |
| 3913 | 3 | 120 | есть | 1000 °C, 4 ч |
| 3914 | 4 | 93 | есть | 1000 °C, 4 ч |
| 3915 | 5 | 138 | есть | 1000 °C, 4 ч |
| 3916 | 6 | 93 | есть | 1100 °C, 4 ч |
| 3917 | 7 | 138 | есть | 1100 °C, 4 ч |
| 3918 | 8 | 138 | нет, контроль SiO₂ | 1100 °C, 4 ч |

Каждый файл относится к **отдельному образцу**; нет повторных сканов одного образца. 3911 и 3913 — два независимых образца при одинаковых указанных условиях, а 3912 — матричный контроль для этих условий. 3917 и 3918 дают пару «с железом / без железа» при 138 нм и 1100 °C. Образцы с железом при 93 и 138 нм образуют план `2 × 2` по размеру матрицы и температуре, но **в каждой из четырёх ячеек ровно один образец**. Контроли не образуют полного факторного плана по наличию железа. 15 104 точки дифрактограмм не равны 15 104 независимым опытам.

## Границы интерпретации

Расхождение 3911 и 3913 при номинально одинаковых условиях — предмет контроля воспроизводимости, а не повод удалить один файл. Следует проверить записи синтеза, фактическую загрузку железа, соответствие кодов и параметры повторной съёмки. По одной записи каждого образца нельзя разделить вариацию приготовления и прибора.

Широкая область около 21–22° может включать рассеяние неупорядоченного SiO₂ и вклады кристаллических форм SiO₂; одно положение максимума не определяет фазу. Локальная особенность около 33° совместима с **гипотезой** об одном из отражений оксида железа, но фазу устанавливают по нескольким согласованным линиям и эталонным данным. При медном источнике железо может дать флуоресцентный фон; различие уровней фона и высот пиков не является оценкой доли фазы или количества железа. Ширина пика без приборного стандарта и разделения вкладов не даёт размер сфер SiO₂ или надёжный размер областей когерентного рассеяния.

Для углублённого исследования пока отсутствуют сведения о методе определения размеров сфер, составе и загрузке железа, атмосфере/скорости нагрева, геометрии съёмки, образцедержателе, фильтре/монохроматоре, детекторе, стандарте угловой шкалы и повторных сканах. Неизвестное поле не подменяйте типовым значением лаборатории.

Ограничения дифракционного анализа обсуждаются в [International Tables for Crystallography: количественный анализ аморфной фазы](https://onlinelibrary.wiley.com/iucr/itc/Ha/ch3o9v0001/), [исследовании инструментального уширения](https://journals.iucr.org/j/issues/2021/04/00/kc5126/index.html) и [работе о флуоресценции Fe при Cu-излучении](https://journals.iucr.org/j/issues/2022/05/00/tu5021/).
